Repository: stebrown/MLforSPE

# MLforSPE
Notebook covering work on the use of Machine Learning for the prediction of Solid Particle Erosion

File: Metals_full_database_names_v1.1_no_MDS.csv (part 1 of 5)
,Eroded Material,Sample preparation,Material Treatment,Erodent,Shape,Size (µm),Size range (µm),Size (mesh),Velocity (m/s),V Pressure (PSI),Vair (m/s),V KinE (m/s),Incident angle,Total Erodent mass (g),Erodent flux (g/(cm^2*s)),Particle Flow rate (g/minute),Dust concentration (mg/ft^3),Working Distance (mm),Nozzle Diameter (mm),Nozzle length (mm),Carrier Gas,Temperature (°C),Erosion Rate (mm^3/g),ASTM G76 Mentioned?,Publication Year,Source,Test type,Quality score,Note,Column1,Column2,Unnamed: 34,Target Hardness (GPa),Target Hardness from Vickers,Target Hardness from Rockwell,Target Density (kg/m^3),Target Elastic Modulus (GPa),Target Poisson Ratio,Target Ductile/Brittle,Target Thermal conductivity (W/m*K),Target Yield Strength (MPa),Target Tensile Strength (MPa),Target Fracture toughness (MPa*m^0.5),Target Melting Temp (°C),Erodent Density (kg/m^3),Erodent Hardness (GPa),Erodent Melting Temp (°C),Erodent Young's Modulus (GPa),Erodent Poisson's Ratio,Erodent Fracture toughness (MPa*m^0.5),Erosion Rate (mg/g)
0,Ti-6Al-4V,,Solution Treament,SiC,Angular,125,,120,65,,,,30,100,4.21,0.91,,7,3,300,Air,RT,,No,1995,1,Gas Blast,5,"Change as function of temp, lots of oxidation at 800",,,,3.1,1,0,4430,114,0.342,D,6.8,830,900,103,1650,3100,25.5,2797,410,0.14,4.6,0.131
1,Ti-6Al-4V,,Solution Treament,SiC,Angular,125,,120,65,,,,30,100,4.21,0.91,,7,3,300,Air,100,,No,1995,1,Gas Blast,5,"Change as function of temp, lots of oxidation at 800",,,,3.1,1,0,4430,114,0.342,D,6.8,830,900,103,1650,3100,25.5,2797,410,0.14,4.6,0.13
2,Ti-6Al-4V,,Solution Treament,SiC,Angular,125,,120,65,,,,30,100,4.21,0.91,,7,3,300,Air,200,,No,1995,1,Gas Blast,5,"Change as function of temp, lots of oxidation at 800",,,,3.1,1,0,4430,114,0.342,D,6.8,830,900,103,1650,3100,25.5,2797,410,0.14,4.6,0.13
3,Ti-6Al-4V,,Solution Treament,SiC,Angular,125,,120,65,,,,30,100,4.21,0.91,,7,3,300,Air,300,,No,1995,1,Gas Blast,5,"Change as function of temp, lots of oxidation at 800",,,,3.1,1,0,4430,114,0.342,D,6.8,830,900,103,1650,3100,25.5,2797,410,0.14,4.6,0.139
4,Ti-6Al-4V,,Solution Treament,SiC,Angular,125,,120,65,,,,30,100,4.21,0.91,,7,3,300,Air,400,,No,1995,1,Gas Blast,5,"Change as function of temp, lots of oxidation at 800",,,,3.1,1,0,4430,114,0.342,D,6.8,830,900,103,1650,3100,25.5,2797,410,0.14,4.6,0.144
5,Ti-6Al-4V,,Solution Treament,SiC,Angular,125,,120,65,,,,30,100,4.21,0.91,,7,3,300,Air,500,,No,1995,1,Gas Blast,5,"Change as function of temp, lots of oxidation at 800",,,,3.1,1,0,4430,114,0.342,D,6.8,830,900,103,1650,3100,25.5,2797,410,0.14,4.6,0.155
6,Ti-6Al-4V,,Annealed 770C 3.5 hrs,SiC,Angular,125,,120,65,,,,30,100,4.21,0.91,,7,3,300,Air,RT,,No,1995,1,Gas Blast,5,"Change as function of temp, lots of oxidation at 800",,,,3.1,1,0,4430,114,0.342,D,6.8,830,900,103,1650,3100,25.5,2797,410,0.14,4.6,0.125
7,Ti-6Al-4V,,Annealed 770C 3.5 hrs,SiC,Angular,125,,120,65,,,,30,100,4.21,0.91,,7,3,300,Air,100,,No,1995,1,Gas Blast,5,"Change as function of temp, lots of oxidation at 800",,,,3.1,1,0,4430,114,0.342,D,6.8,830,900,103,1650,3100,25.5,2797,410,0.14,4.6,0.126
8,Ti-6Al-4V,,Annealed 770C 3.5 hrs,SiC,Angular,125,,120,65,,,,30,100,4.21,0.91,,7,3,300,Air,200,,No,1995,1,Gas Blast,5,"Change as function of temp, lots of oxidation at 800",,,,3.1,1,0,4430,114,0.342,D,6.8,830,900,103,1650,3100,25.5,2797,410,0.14,4.6,0.126
9,Ti-6Al-4V,,Annealed 770C 3.5 hrs,SiC,Angular,125,,120,65,,,,30,100,4.21,0.91,,7,3,300,Air,300,,No,1995,1,Gas Blast,5,"Change as function of temp, lots of oxidation at 800",,,,3.1,1,0,4430,114,0.342,D,6.8,830,900,103,1650,3100,25.5,2797,410,0.14,4.6,0.14
10,Ti-6Al-4V,,Annealed 770C 3.5 hrs,SiC,Angular,125,,120,65,,,,30,100,4.21,0.91,,7,3,300,Air,400,,No,1995,1,Gas Blast,5,"Change as function of temp, lots of oxidation at 800",,,,3.1,1,0,4430,114,0.342,D,6.8,830,900,103,1650,3100,25.5,2797,410,0.14,4.6,0.151
11,Ti-6Al-4V,,Annealed 770C 3.5 hrs,SiC,Angular,125,,120,65,,,,30,100,4.21,0.91,,7,3,300,Air,500,,No,1995,1,Gas Blast,5,"Change as function of temp, lots of oxidation at 800",,,,3.1,1,0,4430,114,0.342,D,6.8,830,900,103,1650,3100,25.5,2797,410,0.14,4.6,0.16
12,Ti-6Al-4V,,Annealed 770C 3.5 hrs,SiC,Angular,125,,120,65,,,,30,100,4.21,0.91,,7,3,300,Air,650,,No,1995,1,Gas Blast,5,"Change as function of temp, lots of oxidation at 800",,,,3.1,1,0,4430,114,0.342,D,6.8,830,900,103,1650,3100,25.5,2797,410,0.14,4.6,0.175
13,Ti-6Al-4V,,Annealed 770C 3.5 hrs,SiC,Angular,125,,120,65,,,,30,100,4.21,0.91,,7,3,300,Air,800,,No,1995,1,Gas Blast,5,"Change as function of temp, lots of oxidation at 800",,,,3.1,1,0,4430,114,0.342,D,6.8,830,900,103,1650,3100,25.5,2797,410,0.14,4.6,0.22
14,Ti-6Al-4V,,Annealed 770C 3.5 hrs,SiC,Angular,125,,120,65,,,,90,100,4.21,0.91,,7,3,300,Air,RT,,No,1995,1,Gas Blast,5,"Change as function of temp, lots of oxidation at 800",,,,3.1,1,0,4430,114,0.342,D,6.8,830,900,103,1650,3100,25.5,2797,410,0.14,4.6,0.051
15,Ti-6Al-4V,,Annealed 770C 3.5 hrs,SiC,Angular,125,,120,65,,,,90,100,4.21,0.91,,7,3,300,Air,200,,No,1995,1,Gas Blast,5,"Change as function of temp, lots of oxidation at 800",,,,3.1,1,0,4430,114,0.342,D,6.8,830,900,103,1650,3100,25.5,2797,410,0.14,4.6,0.049
16,Ti-6Al-4V,,Annealed 770C 3.5 hrs,SiC,Angular,125,,120,65,,,,90,100,4.21,0.91,,7,3,300,Air,400,,No,1995,1,Gas Blast,5,"Change as function of temp, lots of oxidation at 800",,,,3.1,1,0,4430,114,0.342,D,6.8,830,900,103,1650,3100,25.5,2797,410,0.14,4.6,0.061
17,Ti-6Al-4V,,Annealed 770C 3.5 hrs,SiC,Angular,125,,120,65,,,,90,100,4.21,0.91,,7,3,300,Air,500,,No,1995,1,Gas Blast,5,"Change as function of temp, lots of oxidation at 800",,,,3.1,1,0,4430,114,0.342,D,6.8,830,900,103,1650,3100,25.5,2797,410,0.14,4.6,0.064
18,Ti-6Al-4V,,Annealed 770C 3.5 hrs,SiC,Angular,125,,120,65,,,,90,100,4.21,0.91,,7,3,300,Air,650,,No,1995,1,Gas Blast,5,"Change as function of temp, lots of oxidation at 800",,,,3.1,1,0,4430,114,0.342,D,6.8,830,900,103,1650,3100,25.5,2797,410,0.14,4.6,0.074
19,Ti-6Al-4V,,Annealed 770C 3.5 hrs,SiC,Angular,125,,120,65,,,,90,100,4.21,0.91,,7,3,300,Air,800,,No,1995,1,Gas Blast,5,"Change as function of temp, lots of oxidation at 800",,,,3.1,1,0,4430,114,0.342,D,6.8,830,900,103,1650,3100,25.5,2797,410,0.14,4.6,0.158
20,Ti-6Al-4V,,Annealed 770C 3.5 hrs,SiC,Angular,125,,120,65,,,,10,100,4.21,0.91,,7,3,300,Air,500,,No,1995,1,Gas Blast,5,"Change as function of angle, constant temp 500",,,,3.1,1,0,4430,114,0.342,D,6.8,830,900,103,1650,3100,25.5,2797,410,0.14,4.6,0.191
21,Ti-6Al-4V,,Annealed 770C 3.5 hrs,SiC,Angular,125,,120,65,,,,20,100,4.21,0.91,,7,3,300,Air,500,,No,1995,1,Gas Blast,5,"Change as function of angle, constant temp 500",,,,3.1,1,0,4430,114,0.342,D,6.8,830,900,103,1650,3100,25.5,2797,410,0.14,4.6,0.23
22,Ti-6Al-4V,,Annealed 770C 3.5 hrs,SiC,Angular,125,,120,65,,,,30,100,4.21,0.91,,7,3,300,Air,500,,No,1995,1,Gas Blast,5,"Change as function of angle, constant temp 500",,,,3.1,1,0,4430,114,0.342,D,6.8,830,900,103,1650,3100,25.5,2797,410,0.14,4.6,0.16
23,Ti-6Al-4V,,Annealed 770C 3.5 hrs,SiC,Angular,125,,120,65,,,,60,100,4.21,0.91,,7,3,300,Air,500,,No,1995,1,Gas Blast,5,"Change as function of angle, constant temp 500",,,,3.1,1,0,4430,114,0.342,D,6.8,830,900,103,1650,3100,25.5,2797,410,0.14,4.6,0.089
24,Ti-6Al-4V,,Annealed 770C 3.5 hrs,SiC,Angular,125,,120,65,,,,90,100,4.21,0.91,,7,3,300,Air,500,,No,1995,1,Gas Blast,5,"Change as function of angle, constant temp 500",,,,3.1,1,0,4430,114,0.342,D,6.8,830,900,103,1650,3100,25.5,2797,410,0.14,4.6,0.065
25,Ti-6Al-4V,,Annealed 770C 3.5 hrs,SiC,Angular,125,,120,55,,,,30,100,4.21,0.91,,7,3,300,Air,500,,No,1995,1,Gas Blast,5,Change as function of velocity,,,,3.1,1,0,4430,114,0.342,D,6.8,830,900,103,1650,3100,25.5,2797,410,0.14,4.6,0.101
26,Ti-6Al-4V,,Annealed 770C 3.5 hrs,SiC,Angular,125,,120,65,,,,30,100,4.21,0.91,,7,3,300,Air,500,,No,1995,1,Gas Blast,5,Change as function of velocity,,,,3.1,1,0,4430,114,0.342,D,6.8,830,900,103,1650,3100,25.5,2797,410,0.14,4.6,0.152
27,Ti-6Al-4V,,Annealed 770C 3.5 hrs,SiC,Angular,125,,120,80,,,,30,100,4.21,0.91,,7,3,300,Air,500,,No,1995,1,Gas Blast,5,Change as function of velocity,,,,3.1,1,0,4430,114,0.342,D,6.8,830,900,103,1650,3100,25.5,2797,410,0.14,4.6,0.244
28,Ti-6Al-4V,,Annealed 770C 3.5 hrs,SiC,Angular,125,,120,95,,,,30,100,4.21,0.91,,7,3,300,Air,500,,No,1995,1,Gas Blast,5,Change as function of velocity,,,,3.1,1,0,4430,114,0.342,D,6.8,830,900,103,1650,3100,25.5,2797,410,0.14,4.6,0.301
29,Ti-6Al-4V,,Annealed 770C 3.5 hrs,SiC,Angular,125,,120,110,,,,30,100,4.21,0.91,,7,3,300,Air,500,,No,1995,1,Gas Blast,5,Change as function of velocity,,,,3.1,1,0,4430,114,0.342,D,6.8,830,900,103,1650,3100,25.5,2797,410,0.14,4.6,0.385
30,Ti-6Al-4V Solution 940C,Polished to 600 grit,Air-cooled from 940C,SiC,Angular,125,,120,55,,,,20,120,,,,7,3,300,Nitrogen,RT,,No,1991,2,Gas Blast,5,Changing angle,,,,3.1,1,0,4430,114,0.342,D,6.8,920,1120,103,1650,3100,25.5,2797,410,0.14,4.6,0.11
31,Ti-6Al-4V Solution 940C,Polished to 600 grit,Air-cooled from 940C,SiC,Angular,125,,120,55,,,,30,120,,,,7,3,300,Nitrogen,RT,,No,1991,2,Gas Blast,5,Changing angle,,,,3.1,1,0,4430,114,0.342,D,6.8,920,1120,103,1650,3100,25.5,2797,410,0.14,4.6,0.13
32,Ti-6Al-4V Solution 940C,Polished to 600 grit,Air-cooled from 940C,SiC,Angular,125,,120,55,,,,45,120,,,,7,3,300,Nitrogen,RT,,No,1991,2,Gas Blast,5,Changing angle,,,,3.1,1,0,4430,114,0.342,D,6.8,920,1120,103,1650,3100,25.5,2797,410,0.14,4.6,0.065
33,Ti-6Al-4V Solution 940C,Polished to 600 grit,Air-cooled from 940C,SiC,Angular,125,,120,55,,,,50,120,,,,7,3,300,Nitrogen,RT,,No,1991,2,Gas Blast,5,Changing angle,,,,3.1,1,0,4430,114,0.342,D,6.8,920,1120,103,1650,3100,25.5,2797,410,0.14,4.6,0.04
34,Ti-6Al-4V Solution 940C,Polished to 600 grit,Air-cooled from 940C,SiC,Angular,125,,120,55,,,,90,120,,,,7,3,300,Nitrogen,RT,,No,1991,2,Gas Blast,5,Changing angle,,,,3.1,1,0,4430,114,0.342,D,6.8,920,1120,103,1650,3100,25.5,2797,410,0.14,4.6,0.02
35,Ti-6Al-4V Solution 940C,Polished to 600 grit,Air-cooled from 940C,SiC,Angular,125,,120,40,,,,30,120,,,,7,3,300,Nitrogen,RT,,No,1991,2,Gas Blast,5,Changing velocity,,,,3.1,1,0,4430,114,0.342,D,6.8,920,1120,103,1650,3100,25.5,2797,410,0.14,4.6,0.04
36,Ti-6Al-4V Solution 940C,Polished to 600 grit,Air-cooled from 940C,SiC,Angular,125,,120,50,,,,30,120,,,,7,3,300,Nitrogen,RT,,No,1991,2,Gas Blast,5,Changing velocity,,,,3.1,1,0,4430,114,0.342,D,6.8,920,1120,103,1650,3100,25.5,2797,410,0.14,4.6,0.085
37,Ti-6Al-4V Solution 940C,Polished to 600 grit,Air-cooled from 940C,SiC,Angular,125,,120,60,,,,30,120,,,,7,3,300,Nitrogen,RT,,No,1991,2,Gas Blast,5,Changing velocity,,,,3.1,1,0,4430,114,0.342,D,6.8,920,1120,103,1650,3100,25.5,2797,410,0.14,4.6,0.126
38,Ti-6Al-4V Solution 940C,Polished to 600 grit,Air-cooled from 940C,SiC,Angular,125,,120,70,,,,30,120,,,,7,3,300,Nitrogen,RT,,No,1991,2,Gas Blast,5,Changing velocity,,,,3.1,1,0,4430,114,0.342,D,6.8,920,1120,103,1650,3100,25.5,2797,410,0.14,4.6,0.176
39,Ti-6Al-4V Solution 940C,Polished to 600 grit,Air-cooled from 940C,SiC,Angular,12,,,55,,,,30,120,,,,7,3,300,Nitrogen,RT,,No,1991,2,Gas Blast,5,Changing particle size,,,,3.1,1,0,4430,114,0.342,D,6.8,920,1120,103,1650,3100,25.5,2797,410,0.14,4.6,0.05
40,Ti-6Al-4V Solution 940C,Polished to 600 grit,Air-cooled from 940C,SiC,Angular,29,,,55,,,,30,120,,,,7,3,300,Nitrogen,RT,,No,1991,2,Gas Blast,5,Changing particle size,,,,3.1,1,0,4430,114,0.342,D,6.8,920,1120,103,1650,3100,25.5,2797,410,0.14,4.6,0.095
41,Ti-6Al-4V Solution 940C,Polished to 600 grit,Air-cooled from 940C,SiC,Angular,39,,,55,,,,30,120,,,,7,3,300,Nitrogen,RT,,No,1991,2,Gas Blast,5,Changing particle size,,,,3.1,1,0,4430,114,0.342,D,6.8,920,1120,103,1650,3100,25.5,2797,410,0.14,4.6,0.11
42,Ti-6Al-4V Solution 940C,Polished to 600 grit,Air-cooled from 940C,SiC,Angular,41,,,55,,,,30,120,,,,7,3,300,Nitrogen,RT,,No,1991,2,Gas Blast,5,Changing particle size,,,,3.1,1,0,4430,114,0.342,D,6.8,920,1120,103,1650,3100,25.5,2797,410,0.14,4.6,0.115
43,Ti-6Al-4V Solution 940C,Polished to 600 grit,Air-cooled from 940C,SiC,Angular,152,,,55,,,,30,120,,,,7,3,300,Nitrogen,RT,,No,1991,2,Gas Blast,5,Changing particle size,,,,3.1,1,0,4430,114,0.342,D,6.8,920,1120,103,1650,3100,25.5,2797,410,0.14,4.6,0.131
44,"Ti-6Al-4V Aged at 480C, 0.5h",Polished to 600 grit,"Aged at 480C, 0.5h",SiC,Angular,125,,120,55,,,,30,120,,,,7,3,300,Nitrogen,RT,,No,1991,2,Gas Blast,5,Changing aging time and temps,,,,3.1,1,0,4430,114,0.342,D,6.8,1270,1375,103,1650,3100,25.5,2797,410,0.14,4.6,0.16
45,"Ti-6Al-4V Aged at 480C, 1h",Polished to 600 grit,"Aged at 480C, 1h",SiC,Angular,125,,120,55,,,,30,120,,,,7,3,300,Nitrogen,RT,,No,1991,2,Gas Blast,5,Changing aging time and temps,,,,3.1,1,0,4430,114,0.342,D,6.8,1280,1340,103,1650,3100,25.5,2797,410,0.14,4.6,0.17
46,"Ti-6Al-4V Aged at 480C, 1.5",Polished to 600 grit,"Aged at 480C, 1.5",SiC,Angular,125,,120,55,,,,30,120,,,,7,3,300,Nitrogen,RT,,No,1991,2,Gas Blast,5,Changing aging time and temps,,,,3.1,1,0,4430,114,0.342,D,6.8,1290,1300,103,1605,3100,25.5,2797,410,0.14,4.6,0.167
47,"Ti-6Al-4V Aged at 480C, 2h",Polished to 600 grit,"Aged at 480C, 2h",SiC,Angular,125,,120,55,,,,30,120,,,,7,3,300,Nitrogen,RT,,No,1991,2,Gas Blast,5,Changing aging time and temps,,,,3.1,1,0,4430,114,0.342,D,6.8,1300,1300,103,1650,3100,25.5,2797,410,0.14,4.6,0.169
48,"Ti-6Al-4V Aged at 480C, 4h",Polished to 600 grit,"Aged at 480C, 4h",SiC,Angular,125,,120,55,,,,30,120,,,,7,3,300,Nitrogen,RT,,No,1991,2,Gas Blast,5,Changing aging time and temps,,,,3.1,1,0,4430,114,0.342,D,6.8,1300,1300,103,1650,3100,25.5,2797,410,0.14,4.6,0.173
49,"Ti-6Al-4V Aged at 480C, 6h",Polished to 600 grit,"Aged at 480C, 6h",SiC,Angular,125,,120,55,,,,30,120,,,,7,3,300,Nitrogen,RT,,No,1991,2,Gas Blast,5,Changing aging time and temps,,,,3.1,1,0,4430,114,0.342,D,6.8,1300,1300,103,1650,3100,25.5,2797,410,0.14,4.6,0.17
50,"Ti-6Al-4V Aged at 570C, 0.5h",Polished to 600 grit,"Aged at 570C, 0.5h",SiC,Angular,125,,120,55,,,,30,120,,,,7,3,300,Nitrogen,RT,,No,1991,2,Gas Blast,5,Changing aging time and temps,,,,3.1,1,0,4430,114,0.342,D,6.8,1120,1200,103,1650,3100,25.5,2797,410,0.14,4.6,0.165
51,"Ti-6Al-4V Aged at 570C, 1h",Polished to 600 grit,"Aged at 570C, 1h",SiC,Angular,125,,120,55,,,,30,120,,,,7,3,300,Nitrogen,RT,,No,1991,2,Gas Blast,5,Changing aging time and temps,,,,3.1,1,0,4430,114,0.342,D,6.8,1130,1220,103,1650,3100,25.5,2797,410,0.14,4.6,0.168
52,"Ti-6Al-4V Aged at 570C, 1.5h",Polished to 600 grit,"Aged at 570C, 1.5h",SiC,Angular,125,,120,55,,,,30,120,,,,7,3,300,Nitrogen,RT,,No,1991,2,Gas Blast,5,Changing aging time and temps,,,,3.1,1,0,4430,114,0.342,D,6.8,1150,1220,103,1605,3100,25.5,2797,410,0.14,4.6,0.16
53,"Ti-6Al-4V Aged at 570C, 2h",Polished to 600 grit,"Aged at 570C, 2h",SiC,Angular,125,,120,55,,,,30,120,,,,7,3,300,Nitrogen,RT,,No,1991,2,Gas Blast,5,Changing aging time and temps,,,,3.1,1,0,4430,114,0.342,D,6.8,1150,1220,103,1650,3100,25.5,2797,410,0.14,4.6,0.163
54,"Ti-6Al-4V Aged at 570C, 4h",Polished to 600 grit,"Aged at 570C, 4h",SiC,Angular,125,,120,55,,,,30,120,,,,7,3,300,Nitrogen,RT,,No,1991,2,Gas Blast,5,Changing aging time and temps,,,,3.1,1,0,4430,114,0.342,D,6.8,1140,1220,103,1650,3100,25.5,2797,410,0.14,4.6,0.158
55,"Ti-6Al-4V Aged at 570C, 6h",Polished to 600 grit,"Aged at 570C, 6h",SiC,Angular,125,,120,55,,,,30,120,,,,7,3,300,Nitrogen,RT,,No,1991,2,Gas Blast,5,Changing aging time and temps,,,,3.1,1,0,4430,114,0.342,D,6.8,1140,1220,103,1650,3100,25.5,2797,410,0.14,4.6,0.153
56,Ti-6Al-4V,Polished to 600 grit,"Aged at 680C, 0.5h",SiC,Angular,125,,120,55,,,,30,120,,,,7,3,300,Nitrogen,RT,,No,1991,2,Gas Blast,5,Changing aging time and temps,,,,3.1,1,0,4430,114,0.342,D,6.8,830,900,103,1650,3100,25.5,2797,410,0.14,4.6,0.148
57,Ti-6Al-4V,Polished to 600 grit,"Aged at 680C, 1h",SiC,Angular,125,,120,55,,,,30,120,,,,7,3,300,Nitrogen,RT,,No,1991,2,Gas Blast,5,Changing aging time and temps,,,,3.1,1,0,4430,114,0.342,D,6.8,830,900,103,1650,3100,25.5,2797,410,0.14,4.6,0.155
58,Ti-6Al-4V,Polished to 600 grit,"Aged at 680C, 1.5h",SiC,Angular,125,,120,55,,,,30,120,,,,7,3,300,Nitrogen,RT,,No,1991,2,Gas Blast,5,Changing aging time and temps,,,,3.1,1,0,4430,114,0.342,D,6.8,830,900,103,1650,3100,25.5,2797,410,0.14,4.6,0.15
59,Ti-6Al-4V,Polished to 600 grit,"Aged at 680C, 2h",SiC,Angular,125,,120,55,,,,30,120,,,,7,3,300,Nitrogen,RT,,No,1991,2,Gas Blast,5,Changing aging time and temps,,,,3.1,1,0,4430,114,0.342,D,6.8,830,900,103,1650,3100,25.5,2797,410,0.14,4.6,0.155
60,Ti-6Al-4V,Polished to 600 grit,"Aged at 680C, 4h",SiC,Angular,125,,120,55,,,,30,120,,,,7,3,300,Nitrogen,RT,,No,1991,2,Gas Blast,5,Changing aging time and temps,,,,3.1,1,0,4430,114,0.342,D,6.8,830,900,103,1650,3100,25.5,2797,410,0.14,4.6,0.155
61,Ti-6Al-4V,Polished to 600 grit,"Aged at 680C, 6h",SiC,Angular,125,,120,55,,,,30,120,,,,7,3,300,Nitrogen,RT,,No,1991,2,Gas Blast,5,Changing aging time and temps,,,,3.1,1,0,4430,114,0.342,D,6.8,830,900,103,1650,3100,25.5,2797,410,0.14,4.6,0.15
62,Ti-6Al-4V Solution 840C,Polished to 600 grit,"Solution Treament 840C, 0.5h",SiC,Angular,125,,120,55,,,,30,120,,,,7,3,300,Nitrogen,RT,,No,1991,2,Gas Blast,5,Changing solution treatment time and temps,,,,3.1,1,0,4430,114,0.342,D,6.8,,,103,1650,3100,25.5,2797,410,0.14,4.6,0.144
63,Ti-6Al-4V Solution 840C,Polished to 600 grit,"Solution Treament 840C, 1h",SiC,Angular,125,,120,55,,,,30,120,,,,7,3,300,Nitrogen,RT,,No,1991,2,Gas Blast,5,Changing solution treatment time and temps,,,,3.1,1,0,4430,114,0.342,D,6.8,,,103,1650,3100,25.5,2797,410,0.14,4.6,0.145
64,Ti-6Al-4V Solution 840C,Polished to 600 grit,"Solution Treament 840C, 1.5h",SiC,Angular,125,,120,55,,,,30,120,,,,7,3,300,Nitrogen,RT,,No,1991,2,Gas Blast,5,Changing solution treatment time and temps,,,,3.1,1,0,4430,114,0.342,D,6.8,,,103,1650,3100,25.5,2797,410,0.14,4.6,0.145
65,Ti-6Al-4V Solution 840C,Polished to 600 grit,"Solution Treament 840C, 2h",SiC,Angular,125,,120,55,,,,30,120,,,,7,3,300,Nitrogen,RT,,No,1991,2,Gas Blast,5,Changing solution treatment time and temps,,,,3.1,1,0,4430,114,0.342,D,6.8,,,103,1650,3100,25.5,2797,410,0.14,4.6,0.145
66,Ti-6Al-4V Solution 840C,Polished to 600 grit,"Solution Treament 840C, 4h",SiC,Angular,125,,120,55,,,,30,120,,,,7,3,300,Nitrogen,RT,,No,1991,2,Gas Blast,5,Changing solution treatment time and temps,,,,3.1,1,0,4430,114,0.342,D,6.8,,,103,1650,3100,25.5,2797,410,0.14,4.6,0.142
67,Ti-6Al-4V Solution 840C,Polished to 600 grit,"Solution Treament 840C, 6h",SiC,Angular,125,,120,55,,,,30,120,,,,7,3,300,Nitrogen,RT,,No,1991,2,Gas Blast,5,Changing solution treatment time and temps,,,,3.1,1,0,4430,114,0.342,D,6.8,,,103,1650,3100,25.5,2797,410,0.14,4.6,0.14
68,Ti-6Al-4V Solution 940C,Polished to 600 grit,"Solution Treament 940C, 0.5h",SiC,Angular,125,,120,55,,,,30,120,,,,7,3,300,Nitrogen,RT,,No,1991,2,Gas Blast,5,Changing solution treatment time and temps,,,,3.1,1,0,4430,114,0.342,D,6.8,920,1120,103,1650,3100,25.5,2797,410,0.14,4.6,0.16
69,Ti-6Al-4V Solution 940C,Polished to 600 grit,"Solution Treament 940C, 1h",SiC,Angular,125,,120,55,,,,30,120,,,,7,3,300,Nitrogen,RT,,No,1991,2,Gas Blast,5,Changing solution treatment time and temps,,,,3.1,1,0,4430,114,0.342,D,6.8,920,1120,103,1650,3100,25.5,2797,410,0.14,4.6,0.17
70,Ti-6Al-4V Solution 940C,Polished to 600 grit,"Solution Treament 940C, 1.5h",SiC,Angular,125,,120,55,,,,30,120,,,,7,3,300,Nitrogen,RT,,No,1991,2,Gas Blast,5,Changing solution treatment time and temps,,,,3.1,1,0,4430,114,0.342,D,6.8,920,1120,103,1650,3100,25.5,2797,410,0.14,4.6,0.167
71,Ti-6Al-4V Solution 940C,Polished to 600 grit,"Solution Treament 940C, 2h",SiC,Angular,125,,120,55,,,,30,120,,,,7,3,300,Nitrogen,RT,,No,1991,2,Gas Blast,5,Changing solution treatment time and temps,,,,3.1,1,0,4430,114,0.342,D,6.8,920,1120,103,1650,3100,25.5,2797,410,0.14,4.6,0.169
72,Ti-6Al-4V Solution 940C,Polished to 600 grit,"Solution Treament 940C, 4h",SiC,Angular,125,,120,55,,,,30,120,,,,7,3,300,Nitrogen,RT,,No,1991,2,Gas Blast,5,Changing solution treatment time and temps,,,,3.1,1,0,4430,114,0.342,D,6.8,920,1120,103,1650,3100,25.5,2797,410,0.14,4.6,0.172
73,Ti-6Al-4V Solution 940C,Polished to 600 grit,"Solution Treament 940C, 6h",SiC,Angular,125,,120,55,,,,30,120,,,,7,3,300,Nitrogen,RT,,No,1991,2,Gas Blast,5,Changing solution treatment time and temps,,,,3.1,1,0,4430,114,0.342,D,6.8,920,1120,103,1650,3100,25.5,2797,410,0.14,4.6,0.17
74,"Ti-6Al-4V, equiaxed alpha + beta","Polished to 0.3µm alumina, ultrasonic methanol",,SiO2,Spherical,210,,,61,,,,90,,1,,,,,,Nitrogen,RT,,No,1984,3,Gas Blast,2,,,,,3.1,1,0,4430,114,0.342,D,6.8,830,900,55,1650,2425,11.5,1830,70,0.17,0.73,0.074
75,"Ti-6Al-4V, basketweave alpha + beta","Polished to 0.3µm alumina, ultrasonic methanol",,SiO2,Spherical,210,,,61,,,,90,,1,,,,,,Nitrogen,RT,,No,1984,3,Gas Blast,2,,,,,3.1,1,0,4430,114,0.342,D,6.8,830,900,103,1650,2425,11.5,1830,70,0.17,0.73,0.038
76,Ti-6Al-4V,,"Annealed, no details","Arizona Road Dust, 69% SiO2",Angular,59,,,198.12,,,,20,,,,80,12.7,7.94,,Air,RT,,No,1970,4,Gas Blast,5,,,,,3.1,1,0,4430,114,0.342,D,6.8,830,900,103,1650,2450,10.98,1610,70,0.17,0.73,1.2
77,Ti-6Al-4V,,"Annealed, no details","Arizona Road Dust, 69% SiO2",Angular,59,,,198.12,,,,30,,,,80,12.7,7.94,,Air,RT,,No,1970,4,Gas Blast,5,Changing angle,,,,3.1,1,0,4430,114,0.342,D,6.8,830,900,103,1650,2450,10.98,1610,70,0.17,0.73,1.633333333
78,Ti-6Al-4V,,"Annealed, no details","Arizona Road Dust, 69% SiO2",Angular,59,,,198.12,,,,37.5,,,,80,12.7,7.94,,Air,RT,,No,1970,4,Gas Blast,5,Changing angle,,,,3.1,1,0,4430,114,0.342,D,6.8,830,900,103,1650,2450,10.98,1610,70,0.17,0.73,1.766666667
79,Ti-6Al-4V,,"Annealed, no details","Arizona Road Dust, 69% SiO2",Angular,59,,,198.12,,,,45,,,,80,12.7,7.94,,Air,RT,,No,1970,4,Gas Blast,5,Changing angle,,,,3.1,1,0,4430,114,0.342,D,6.8,830,900,103,1650,2450,10.98,1610,70,0.17,0.73,1.633333333
80,Ti-6Al-4V,,"Annealed, no details","Arizona Road Dust, 69% SiO2",Angular,59,,,198.12,,,,60,,,,80,12.7,7.94,,Air,RT,,No,1970,4,Gas Blast,5,Changing angle,,,,3.1,1,0,4430,114,0.342,D,6.8,830,900,103,1650,2450,10.98,1610,70,0.17,0.73,1.4
81,Ti-6Al-4V,,"Annealed, no details","Arizona Road Dust, 69% SiO2",Angular,59,,,198.12,,,,90,,,,80,12.7,7.94,,Air,RT,,No,1970,4,Gas Blast,5,Changing angle,,,,3.1,1,0,4430,114,0.342,D,6.8,830,900,103,1650,2450,10.98,1610,70,0.17,0.73,0.8
82,Ti-6Al-4V,,"Annealed, no details",Al2O3,Angular,55,,,152.4,,,,20,,,,80,12.7,7.94,,Air,RT,,No,1970,4,Gas Blast,5,Changing angle,,,,3.1,1,0,4430,114,0.342,D,6.8,830,900,103,1650,3960,20.5,2054,370,0.22,4,2.733333333
83,Ti-6Al-4V,,"Annealed, no details",Al2O3,Angular,55,,,152.4,,,,25,,,,80,12.7,7.94,,Air,RT,,No,1970,4,Gas Blast,5,Changing angle,,,,3.1,1,0,4430,114,0.342,D,6.8,830,900,103,1650,3960,20.5,2054,370,0.22,4,3.2
84,Ti-6Al-4V,,"Annealed, no details",Al2O3,Angular,55,,,152.4,,,,30,,,,80,12.7,7.94,,Air,RT,,No,1970,4,Gas Blast,5,Changing angle,,,,3.1,1,0,4430,114,0.342,D,6.8,830,900,103,1650,3960,20.5,2054,370,0.22,4,3.366666667
85,Ti-6Al-4V,,"Annealed, no details",Al2O3,Angular,55,,,152.4,,,,37.5,,,,80,12.7,7.94,,Air,RT,,No,1970,4,Gas Blast,5,Changing angle,,,,3.1,1,0,4430,114,0.342,D,6.8,830,900,103,1650,3960,20.5,2054,370,0.22,4,2.933333333
86,Ti-6Al-4V,,"Annealed, no details",Al2O3,Angular,55,,,152.4,,,,45,,,,80,12.7,7.94,,Air,RT,,No,1970,4,Gas Blast,5,Changing angle,,,,3.1,1,0,4430,114,0.342,D,6.8,830,900,103,1650,3960,20.5,2054,370,0.22,4,2.8
87,Ti-6Al-4V,,"Annealed, no details",Al2O3,Angular,55,,,152.4,,,,60,,,,80,12.7,7.94,,Air,RT,,No,1970,4,Gas Blast,5,Changing angle,,,,3.1,1,0,4430,114,0.342,D,6.8,830,900,103,1650,3960,20.5,2054,370,0.22,4,2.233333333
88,Ti-6Al-4V,,"Annealed, no details",Al2O3,Angular,55,,,152.4,,,,90,,,,80,12.7,7.94,,Air,RT,,No,1970,4,Gas Blast,5,"Series 2 in article, changing temp and velocity",,,,3.1,1,0,4430,114,0.342,D,6.8,830,900,103,1650,3960,20.5,2054,370,0.22,4,1.9
89,Ti-6Al-4V,,"Annealed, no details","Arizona Road Dust, 69% SiO2",Angular,59,,,198.12,,,,37.5,,,,40,12.7,7.94,,Air,RT,,No,1970,4,Gas Blast,5,"Series 2 in article, changing temp and velocity",,,,3.1,1,0,4430,114,0.342,D,6.8,830,900,103,1650,2450,10.98,1610,70,0.17,0.73,0.81776
90,Ti-6Al-4V,,"Annealed, no details","Arizona Road Dust, 69% SiO2",Angular,59,,,198.12,,,,60,,,,40,12.7,7.94,,Air,RT,,No,1970,4,Gas Blast,5,"Series 2 in article, changing temp and velocity",,,,3.1,1,0,4430,114,0.342,D,6.8,830,900,103,1650,2450,10.98,1610,70,0.17,0.73,0.65
91,Ti-6Al-4V,,"Annealed, no details","Arizona Road Dust, 69% SiO2",Angular,59,,,335.3,,,,37.5,,,,40,12.7,7.94,,Air,RT,,No,1970,4,Gas Blast,5,"Series 2 in article, changing temp and velocity",,,,3.1,1,0,4430,114,0.342,D,6.8,830,900,103,1650,2450,10.98,1610,70,0.17,0.73,1.078331638
92,Ti-6Al-4V,,"Annealed, no details","Arizona Road Dust, 69% SiO2",Angular,59,,,335.3,,,,60,,,,40,12.7,7.94,,Air,RT,,No,1970,4,Gas Blast,5,"Series 2 in article, changing temp and velocity",,,,3.1,1,0,4430,114,0.342,D,6.8,830,900,103,1650,2450,10.98,1610,70,0.17,0.73,0.774278215
93,Ti-6Al-4V,,"Annealed, no details","Arizona Road Dust, 69% SiO2",Angular,59,,,198.12,,,,37.5,,,,40,12.7,7.94,,Air,204,,No,1970,4,Gas Blast,5,"Series 2 in article, changing temp and velocity",,,,3.1,1,0,4430,114,0.342,D,6.8,830,900,103,1650,2450,10.98,1610,70,0.17,0.73,0.5765208
94,Ti-6Al-4V,,"Annealed, no details","Arizona Road Dust, 69% SiO2",Angular,59,,,198.12,,,,60,,,,40,12.7,7.94,,Air,204,,No,1970,4,Gas Blast,5,"Series 2 in article, changing temp and velocity",,,,3.1,1,0,4430,114,0.342,D,6.8,830,900,103,1650,2450,10.98,1610,70,0.17,0.73,0.5018
95,Ti-6Al-4V,,"Annealed, no details","Arizona Road Dust, 69% SiO2",Angular,59,,,198.12,,,,37.5,,,,40,12.7,7.94,,Air,371,,No,1970,4,Gas Blast,5,"Series 2 in article, changing temp and velocity",,,,3.1,1,0,4430,114,0.342,D,6.8,830,900,103,1650,2450,10.98,1610,70,0.17,0.73,0.61332
96,Ti-6Al-4V,,"Annealed, no details","Arizona Road Dust, 69% SiO2",Angular,59,,,198.12,,,,60,,,,40,12.7,7.94,,Air,371,,No,1970,4,Gas Blast,5,"Series 2 in article, changing temp and velocity",,,,3.1,1,0,4430,114,0.342,D,6.8,830,900,103,1650,2450,10.98,1610,70,0.17,0.73,0.389
97,Ti-6Al-4V,,"Annealed, no details","Arizona Road Dust, 69% SiO2",Angular,59,,,335.3,,,,37.5,,,,40,12.7,7.94,,Air,371,,No,1970,4,Gas Blast,5,"Series 2 in article, changing temp and velocity",,,,3.1,1,0,4430,114,0.342,D,6.8,830,900,103,1650,2450,10.98,1610,70,0.17,0.73,1.06
98,Ti-6Al-4V,,"Annealed, no details","Arizona Road Dust, 69% SiO2",Angular,59,,,335.3,,,,60,,,,40,12.7,7.94,,Air,371,,No,1970,4,Gas Blast,5,"Series 2 in article, changing temp and velocity",,,,3.1,1,0,4430,114,0.342,D,6.8,830,900,103,1650,2450,10.98,1610,70,0.17,0.73,0.59
99,Ti-6Al-4V,,"Annealed, no details","Arizona Road Dust, 69% SiO2",Angular,59,,,335.3,,,,37.5,,,,25,12.7,7.94,,Air,371,,No,1970,4,Gas Blast,5,"Series 2 in article, lower concentration",,,,3.1,1,0,4430,114,0.342,D,6.8,830,900,103,1650,2450,10.98,1610,70,0.17,0.73,1.19
100,Ti-6Al-4V,,"Annealed, no details","Arizona Road Dust, 69% SiO2",Angular,59,,,335.3,,,,60,,,,25,12.7,7.94,,Air,371,,No,1970,4,Gas Blast,5,"Series 2 in article, lower concentration",,,,3.1,1,0,4430,114,0.342,D,6.8,830,900,103,1650,2450,10.98,1610,70,0.17,0.73,0.83
101,Ti-6Al-4V,Polished to 6 micron suspension,,Al2O3,Angular,50,,,14,,,,30,,,,,,,,Air,RT,0.01764,No,2010,5,Gas Blast,5,,,,,3.1,1,0,4430,114,0.342,D,6.8,830,900,103,1650,3960,20.5,2054,370,0.22,4,0.0779688
102,Ti-6Al-4V,Polished to 6 micron suspension,,Al2O3,Angular,50,,,14,,,,90,,,,,,,,Air,RT,0.00491,No,2010,5,Gas Blast,5,,,,,3.1,1,0,4430,114,0.342,D,6.8,830,900,103,1650,3960,20.5,2054,370,0.22,4,0.0217022
103,Ti-6Al-4V,,"Annealed 540-650°C, 1-4 hours",SiO2,,164,,,122,,,,20,,,,,,,,Air,17,,No,1978,6,Windtunnel,5,This is in a windtunnel,,,,3.1,1,0,4430,114,0.342,D,6.8,830,900,103,1650,2425,11.5,1830,70,0.17,0.73,0.802
104,Ti-6Al-4V,,"Annealed 540-650°C, 1-4 hours",SiO2,,164,,,122,,,,20,,,,,,,,Air,38,,No,1978,6,Windtunnel,5,This is in a windtunnel,,,,3.1,1,0,4430,114,0.342,D,6.8,830,900,103,1650,2425,11.5,1830,70,0.17,0.73,0.683
105,Ti-6Al-4V,,"Annealed 540-650°C, 1-4 hours",SiO2,,164,,,122,,,,20,,,,,,,,Air,66,,No,1978,6,Windtunnel,5,This is in a windtunnel,,,,3.1,1,0,4430,114,0.342,D,6.8,830,900,103,1650,2425,11.5,1830,70,0.17,0.73,0.656
106,Ti-6Al-4V,,"Annealed 540-650°C, 1-4 hours",SiO2,,164,,,122,,,,20,,,,,,,,Air,93,,No,1978,6,Windtunnel,5,This is in a windtunnel,,,,3.1,1,0,4430,114,0.342,D,6.8,830,900,103,1650,2425,11.5,1830,70,0.17,0.73,0.513
107,Ti-6Al-4V,,"Annealed 540-650°C, 1-4 hours",SiO2,,164,,,122,,,,20,,,,,,,,Air,121,,No,1978,6,Windtunnel,5,This is in a windtunnel,,,,3.1,1,0,4430,114,0.342,D,6.8,830,900,103,1650,2425,11.5,1830,70,0.17,0.73,0.483
108,Ti-6Al-4V,,"Annealed 540-650°C, 1-4 hours",SiO2,,164,,,122,,,,20,,,,,,,,Air,149,,No,1978,6,Windtunnel,5,This is in a windtunnel,,,,3.1,1,0,4430,114,0.342,D,6.8,830,900,103,1650,2425,11.5,1830,70,0.17,0.73,0.527
109,Ti-6Al-4V,,"Annealed 540-650°C, 1-4 hours",SiO2,,164,,,122,,,,20,,,,,,,,Air,154,,No,1978,6,Windtunnel,5,This is in a windtunnel,,,,3.1,1,0,4430,114,0.342,D,6.8,830,900,103,1650,2425,11.5,1830,70,0.17,0.73,0.479
110,Ti-6Al-4V,,"Annealed 540-650°C, 1-4 hours",SiO2,,164,,,116,,,,60,,,,,,,,Air,17,,No,1978,6,Windtunnel,5,This is in a windtunnel,,,,3.1,1,0,4430,114,0.342,D,6.8,830,900,103,1650,2425,11.5,1830,70,0.17,0.73,0.341
111,Ti-6Al-4V,,"Annealed 540-650°C, 1-4 hours",SiO2,,164,,,116,,,,60,,,,,,,,Air,93,,No,1978,6,Windtunnel,5,This is in a windtunnel,,,,3.1,1,0,4430,114,0.342,D,6.8,830,900,103,1650,2425,11.5,1830,70,0.17,0.73,0.315
112,Ti-6Al-4V,,"Annealed 540-650°C, 1-4 hours",SiO2,,164,,,116,,,,60,,,,,,,,Air,149,,No,1978,6,Windtunnel,5,This is in a windtunnel,,,,3.1,1,0,4430,114,0.342,D,6.8,830,900,103,1650,2425,11.5,1830,70,0.17,0.73,0.303
113,Ti-6Al-4V,,"Annealed 540-650°C, 1-4 hours",SiO2,,164,,,120,,,,90,,,,,,,,Air,17,,No,1978,6,Windtunnel,5,This is in a windtunnel,,,,3.1,1,0,4430,114,0.342,D,6.8,830,900,103,1650,2425,11.5,1830,70,0.17,0.73,0.339
114,Ti-6Al-4V,,"Annealed 540-650°C, 1-4 hours",SiO2,,164,,,120,,,,90,,,,,,,,Air,38,,No,1978,6,Windtunnel,5,This is in a windtunnel,,,,3.1,1,0,4430,114,0.342,D,6.8,830,900,103,1650,2425,11.5,1830,70,0.17,0.73,0.333
115,Ti-6Al-4V,,"Annealed 540-650°C, 1-4 hours",SiO2,,164,,,122,,,,90,,,,,,,,Air,66,,No,1978,6,Windtunnel,5,This is in a windtunnel,,,,3.1,1,0,4430,114,0.342,D,6.8,830,900,103,1650,2425,11.5,1830,70,0.17,0.73,0.295
116,Ti-6Al-4V,,"Annealed 540-650°C, 1-4 hours",SiO2,,164,,,122,,,,90,,,,,,,,Air,93,,No,1978,6,Windtunnel,5,This is in a windtunnel,,,,3.1,1,0,4430,114,0.342,D,6.8,830,900,103,1650,2425,11.5,1830,70,0.17,0.73,0.288
117,Ti-6Al-4V,,"Annealed 540-650°C, 1-4 hours",SiO2,,164,,,122,,,,90,,,,,,,,Air,121,,No,1978,6,Windtunnel,5,This is in a windtunnel,,,,3.1,1,0,4430,114,0.342,D,6.8,830,900,103,1650,2425,11.5,1830,70,0.17,0.73,0.321
118,Ti-6Al-4V,,"Annealed 540-650°C, 1-4 hours",SiO2,,164,,,122,,,,90,,,,,,,,Air,149,,No,1978,6,Windtunnel,5,This is in a windtunnel,,,,3.1,1,0,4430,114,0.342,D,6.8,830,900,103,1650,2425,11.5,1830,70,0.17,0.73,0.266
119,Ti-6Al-4V,,"Annealed 540-650°C, 1-4 hours",SiO2,,164,,,122,,,,90,,,,,,,,Air,177,,No,1978,6,Windtunnel,5,This is in a windtunnel,,,,3.1,1,0,4430,114,0.342,D,6.8,830,900,103,1650,2425,11.5,1830,70,0.17,0.73,0.266
120,Ti-6Al-4V,,"Annealed 540-650°C, 1-4 hours",SiO2,,164,,,122,,,,90,,,,,,,,Air,204,,No,1978,6,Windtunnel,5,This is in a windtunnel,,,,3.1,1,0,4430,114,0.342,D,6.8,830,900,103,1650,2425,11.5,1830,70,0.17,0.73,0.256
121,Ti-6Al-4V,Gritblasted to roughness of 3 µm,,Al2O3,Angular,90,,,10,,,,30,,19,,,20,,,Air,RT,,No,1998,7,Gas Blast,3,"Covered by mask with a 79mm2 opening, erosion is limited by this.",,,,3.1,1,0,4430,114,0.342,D,6.8,830,900,103,1650,3960,20.5,2054,370,0.22,4,0.058
122,Ti-6Al-4V,Gritblasted to roughness of 3 µm,,Al2O3,Angular,90,,,10,,,,90,,19,,,20,,,Air,RT,,No,1998,7,Gas Blast,3,"Covered by mask with a 79mm2 opening, erosion is limited by this.",,,,3.1,1,0,4430,114,0.342,D,6.8,830,900,103,1650,3960,20.5,2054,370,0.22,4,0.02
123,Ti-6Al-4V,Polished to 1 micron suspension,,Al2O3,Angular,50,,,,80,,,30,,,,,20,,,Air,RT,0.0487,Yes,2007,8,Gas Blast,1,No true velocity given. 80 PSI.,,,,3.1,1,0,4430,114,0.342,D,6.8,830,900,103,1650,3960,20.5,2054,370,0.22,4,0.215254
124,Ti-6Al-4V,Polished to 1 micron suspension,,Al2O3,Angular,50,,,,20,,,30,,,,,20,,,Air,RT,0.0422,Yes,2010,9,Gas Blast,1,No true velocity given. 20 PSI.,,,,3.1,1,0,4430,114,0.342,D,6.8,830,900,103,1650,3960,20.5,2054,370,0.22,4,0.186524
125,Ti-6Al-4V,Polished to 1 micron suspension,,Al2O3,Angular,50,,,,20,,,90,,,,,20,,,Air,RT,0.0204,Yes,2010,9,Gas Blast,1,No true velocity given. 20 PSI.,,,,3.1,1,0,4430,114,0.342,D,6.8,830,900,103,1650,3960,20.5,2054,370,0.22,4,0.090168
126,Ti-6Al-4V,Blown with compressed air,,Al2O3,Angular,125,,120,67,,,,15,,,,,,5,50,Air,RT,,No,2013,10,Gas Blast,4,Maybe an issue with velocity values,,,,3.1,1,0,4430,114,0.342,D,6.8,830,900,103,1650,3960,20.5,2054,370,0.22,4,0.17
127,Ti-6Al-4V,Blown with compressed air,,Al2O3,Angular,125,,120,67,,,,30,,,,,,5,50,Air,RT,,No,2013,10,Gas Blast,4,Maybe an issue with velocity values,,,,3.1,1,0,4430,114,0.342,D,6.8,830,900,103,1650,3960,20.5,2054,370,0.22,4,0.183
128,Ti-6Al-4V,Blown with compressed air,,Al2O3,Angular,125,,120,67,,,,45,,,,,,5,50,Air,RT,,No,2013,10,Gas Blast,4,Maybe an issue with velocity values,,,,3.1,1,0,4430,114,0.342,D,6.8,830,900,103,1650,3960,20.5,2054,370,0.22,4,0.175
129,Ti-6Al-4V,Blown with compressed air,,Al2O3,Angular,125,,120,67,,,,60,,,,,,5,50,Air,RT,,No,2013,10,Gas Blast,4,Maybe an issue with velocity values,,,,3.1,1,0,4430,114,0.342,D,6.8,830,900,103,1650,3960,20.5,2054,370,0.22,4,0.121
130,Ti-6Al-4V,Blown with compressed air,,Al2O3,Angular,125,,120,67,,,,75,,,,,,5,50,Air,RT,,No,2013,10,Gas Blast,4,Maybe an issue with velocity values,,,,3.1,1,0,4430,114,0.342,D,6.8,830,900,103,1650,3960,20.5,2054,370,0.22,4,0.91
131,Ti-6Al-4V,Blown with compressed air,,Al2O3,Angular,125,,120,67,,,,90,,,,,,5,50,Air,RT,,No,2013,10,Gas Blast,4,Maybe an issue with velocity values,,,,3.1,1,0,4430,114,0.342,D,6.8,830,900,103,1650,3960,20.5,2054,370,0.22,4,0.085
132,Ti-6Al-4V,Blown with compressed air,,Al2O3,Angular,125,,120,70,,,,15,,,,,,5,50,Air,RT,,No,2013,10,Gas Blast,4,Maybe an issue with velocity values,,,,3.1,1,0,4430,114,0.342,D,6.8,830,900,103,1650,3960,20.5,2054,370,0.22,4,0.243
133,Ti-6Al-4V,Blown with compressed air,,Al2O3,Angular,125,,120,70,,,,30,,,,,,5,50,Air,RT,,No,2013,10,Gas Blast,4,Maybe an issue with velocity values,,,,3.1,1,0,4430,114,0.342,D,6.8,830,900,103,1650,3960,20.5,2054,370,0.22,4,0.25
134,Ti-6Al-4V,Blown with compressed air,,Al2O3,Angular,125,,120,70,,,,45,,,,,,5,50,Air,RT,,No,2013,10,Gas Blast,4,Maybe an issue with velocity values,,,,3.1,1,0,4430,114,0.342,D,6.8,830,900,103,1650,3960,20.5,2054,370,0.22,4,0.203
135,Ti-6Al-4V,Blown with compressed air,,Al2O3,Angular,125,,120,70,,,,60,,,,,,5,50,Air,RT,,No,2013,10,Gas Blast,4,Maybe an issue with velocity values,,,,3.1,1,0,4430,114,0.342,D,6.8,830,900,103,1650,3960,20.5,2054,370,0.22,4,0.181
136,Ti-6Al-4V,Blown with compressed air,,Al2O3,Angular,125,,120,70,,,,75,,,,,,5,50,Air,RT,,No,2013,10,Gas Blast,4,Maybe an issue with velocity values,,,,3.1,1,0,4430,114,0.342,D,6.8,830,900,103,1650,3960,20.5,2054,370,0.22,4,0.135
137,Ti-6Al-4V,Blown with compressed air,,Al2O3,Angular,125,,120,70,,,,90,,,,,,5,50,Air,RT,,No,2013,10,Gas Blast,4,Maybe an issue with velocity values,,,,3.1,1,0,4430,114,0.342,D,6.8,830,900,103,1650,3960,20.5,2054,370,0.22,4,0.106
138,Ti-6Al-4V,Blown with compressed air,,Al2O3,Angular,125,,120,74,,,,15,,,,,,5,50,Air,RT,,No,2013,10,Gas Blast,4,Maybe an issue with velocity values,,,,3.1,1,0,4430,114,0.342,D,6.8,830,900,103,1650,3960,20.5,2054,370,0.22,4,0.342
139,Ti-6Al-4V,Blown with compressed air,,Al2O3,Angular,125,,120,74,,,,30,,,,,,5,50,Air,RT,,No,2013,10,Gas Blast,4,Maybe an issue with velocity values,,,,3.1,1,0,4430,114,0.342,D,6.8,830,900,103,1650,3960,20.5,2054,370,0.22,4,0.38
140,Ti-6Al-4V,Blown with compressed air,,Al2O3,Angular,125,,120,74,,,,45,,,,,,5,50,Air,RT,,No,2013,10,Gas Blast,4,Maybe an issue with velocity values,,,,3.1,1,0,4430,114,0.342,D,6.8,830,900,103,1650,3960,20.5,2054,370,0.22,4,0.247
141,Ti-6Al-4V,Blown with compressed air,,Al2O3,Angular,125,,120,74,,,,60,,,,,,5,50,Air,RT,,No,2013,10,Gas Blast,4,Maybe an issue with velocity values,,,,3.1,1,0,4430,114,0.342,D,6.8,830,900,103,1650,3960,20.5,2054,370,0.22,4,0.202
142,Ti-6Al-4V,Blown with compressed air,,Al2O3,Angular,125,,120,74,,,,75,,,,,,5,50,Air,RT,,No,2013,10,Gas Blast,4,Maybe an issue with velocity values,,,,3.1,1,0,4430,114,0.342,D,6.8,830,900,103,1650,3960,20.5,2054,370,0.22,4,0.165
143,Ti-6Al-4V,Blown with compressed air,,Al2O3,Angular,125,,120,74,,,,90,,,,,,5,50,Air,RT,,No,2013,10,Gas Blast,4,Maybe an issue with velocity values,,,,3.1,1,0,4430,114,0.342,D,6.8,830,900,103,1650,3960,20.5,2054,370,0.22,4,0.151
144,Ti-6Al-4V,Blown with compressed air,,Al2O3,Angular,180,,80,70,,,,15,,,,,,5,50,Air,RT,,No,2013,10,Gas Blast,4,Maybe an issue with velocity values,,,,3.1,1,0,4430,114,0.342,D,6.8,830,900,103,1650,3960,20.5,2054,370,0.22,4,0.116
145,Ti-6Al-4V,Blown with compressed air,,Al2O3,Angular,180,,80,70,,,,30,,,,,,5,50,Air,RT,,No,2013,10,Gas Blast,4,Maybe an issue with velocity values,,,,3.1,1,0,4430,114,0.342,D,6.8,830,900,103,1650,3960,20.5,2054,370,0.22,4,0.112
146,Ti-6Al-4V,Blown with compressed air,,Al2O3,Angular,180,,80,70,,,,45,,,,,,5,50,Air,RT,,No,2013,10,Gas Blast,4,Maybe an issue with velocity values,,,,3.1,1,0,4430,114,0.342,D,6.8,830,900,103,1650,3960,20.5,2054,370,0.22,4,0.105
147,Ti-6Al-4V,Blown with compressed air,,Al2O3,Angular,180,,80,70,,,,60,,,,,,5,50,Air,RT,,No,2013,10,Gas Blast,4,Maybe an issue with velocity values,,,,3.1,1,0,4430,114,0.342,D,6.8,830,900,103,1650,3960,20.5,2054,370,0.22,4,0.09
148,Ti-6Al-4V,Blown with compressed air,,Al2O3,Angular,180,,80,70,,,,75,,,,,,5,50,Air,RT,,No,2013,10,Gas Blast,4,Maybe an issue with velocity values,,,,3.1,1,0,4430,114,0.342,D,6.8,830,900,103,1650,3960,20.5,2054,370,0.22,4,0.058
149,Ti-6Al-4V,Blown with compressed air,,Al2O3,Angular,180,,80,70,,,,90,,,,,,5,50,Air,RT,,No,2013,10,Gas Blast,4,Maybe an issue with velocity values,,,,3.1,1,0,4430,114,0.342,D,6.8,830,900,103,1650,3960,20.5,2054,370,0.22,4,0.06
150,Ti-6Al-4V,Blown with compressed air,,Al2O3,Angular,180,,80,72,,,,15,,,,,,5,50,Air,RT,,No,2013,10,Gas Blast,4,Maybe an issue with velocity values,,,,3.1,1,0,4430,114,0.342,D,6.8,830,900,103,1650,3960,20.5,2054,370,0.22,4,0.197
151,Ti-6Al-4V,Blown with compressed air,,Al2O3,Angular,180,,80,72,,,,30,,,,,,5,50,Air,RT,,No,2013,10,Gas Blast,4,Maybe an issue with velocity values,,,,3.1,1,0,4430,114,0.342,D,6.8,830,900,103,1650,3960,20.5,2054,370,0.22,4,0.206
152,Ti-6Al-4V,Blown with compressed air,,Al2O3,Angular,180,,80,72,,,,45,,,,,,5,50,Air,RT,,No,2013,10,Gas Blast,4,Maybe an issue with velocity values,,,,3.1,1,0,4430,114,0.342,D,6.8,830,900,103,1650,3960,20.5,2054,370,0.22,4,0.172
153,Ti-6Al-4V,Blown with compressed air,,Al2O3,Angular,180,,80,72,,,,60,,,,,,5,50,Air,RT,,No,2013,10,Gas Blast,4,Maybe an issue with velocity values,,,,3.1,1,0,4430,114,0.342,D,6.8,830,900,103,1650,3960,20.5,2054,370,0.22,4,0.154
154,Ti-6Al-4V,Blown with compressed air,,Al2O3,Angular,180,,80,72,,,,75,,,,,,5,50,Air,RT,,No,2013,10,Gas Blast,4,Maybe an issue with velocity values,,,,3.1,1,0,4430,114,0.342,D,6.8,830,900,103,1650,3960,20.5,2054,370,0.22,4,0.12
155,Ti-6Al-4V,Blown with compressed air,,Al2O3,Angular,180,,80,72,,,,90,,,,,,5,50,Air,RT,,No,2013,10,Gas Blast,4,Maybe an issue with velocity values,,,,3.1,1,0,4430,114,0.342,D,6.8,830,900,103,1650,3960,20.5,2054,370,0.22,4,0.1
156,Ti-6Al-4V,Blown with compressed air,,Al2O3,Angular,180,,80,100,,,,15,,,,,,5,50,Air,RT,,No,2013,10,Gas Blast,4,Maybe an issue with velocity values,,,,3.1,1,0,4430,114,0.342,D,6.8,830,900,103,1650,3960,20.5,2054,370,0.22,4,0.244
157,Ti-6Al-4V,Blown with compressed air,,Al2O3,Angular,180,,80,100,,,,30,,,,,,5,50,Air,RT,,No,2013,10,Gas Blast,4,Maybe an issue with velocity values,,,,3.1,1,0,4430,114,0.342,D,6.8,830,900,103,1650,3960,20.5,2054,370,0.22,4,0.297
