Repository: stebrown/MLforSPE

# MLforSPE
Notebook covering work on the use of Machine Learning for the prediction of Solid Particle Erosion

File: Metals_full_database_names_v1.1_no_MDS.csv (part 3 of 5)
,Eroded Material,Sample preparation,Material Treatment,Erodent,Shape,Size (µm),Size range (µm),Size (mesh),Velocity (m/s),V Pressure (PSI),Vair (m/s),V KinE (m/s),Incident angle,Total Erodent mass (g),Erodent flux (g/(cm^2*s)),Particle Flow rate (g/minute),Dust concentration (mg/ft^3),Working Distance (mm),Nozzle Diameter (mm),Nozzle length (mm),Carrier Gas,Temperature (°C),Erosion Rate (mm^3/g),ASTM G76 Mentioned?,Publication Year,Source,Test type,Quality score,Note,Column1,Column2,Unnamed: 34,Target Hardness (GPa),Target Hardness from Vickers,Target Hardness from Rockwell,Target Density (kg/m^3),Target Elastic Modulus (GPa),Target Poisson Ratio,Target Ductile/Brittle,Target Thermal conductivity (W/m*K),Target Yield Strength (MPa),Target Tensile Strength (MPa),Target Fracture toughness (MPa*m^0.5),Target Melting Temp (°C),Erodent Density (kg/m^3),Erodent Hardness (GPa),Erodent Melting Temp (°C),Erodent Young's Modulus (GPa),Erodent Poisson's Ratio,Erodent Fracture toughness (MPa*m^0.5),Erosion Rate (mg/g)
331,Ti-6Al-4V,Cleaned with ultrasonic bath,,SiO2,Angular,50,,,150,,,,60,,,8,,50,,,Air,650,,Yes,2022,22,Gas Blast,5,,,,,3.1,1,0,4430,114,0.342,D,6.8,830,900,103,1650,2425,11.5,1830,70,0.17,0.73,0.12875
332,Ti-6Al-4V,Cleaned with ultrasonic bath,,SiO2,Angular,50,,,100,,,,45,,,5,,30,,,Air,650,,Yes,2022,22,Gas Blast,5,,,,,3.1,1,0,4430,114,0.342,D,6.8,830,900,103,1650,2425,11.5,1830,70,0.17,0.73,0.6286
333,Ti-6Al-4V,Cleaned with ultrasonic bath,,SiO2,Angular,50,,,150,,,,60,,,2,,10,,,Air,650,,Yes,2022,22,Gas Blast,5,,,,,3.1,1,0,4430,114,0.342,D,6.8,830,900,103,1650,2425,11.5,1830,70,0.17,0.73,0.429
334,Ti-6Al-4V,Cleaned with ultrasonic bath,,SiO2,Angular,50,,,50,,,,60,,,8,,10,,,Air,650,,Yes,2022,22,Gas Blast,5,,,,,3.1,1,0,4430,114,0.342,D,6.8,830,900,103,1650,2425,11.5,1830,70,0.17,0.73,1.7513
335,Ti-6Al-4V,Cleaned with ultrasonic bath,,SiO2,Angular,50,,,50,,,,30,,,2,,10,,,Air,650,,Yes,2022,22,Gas Blast,5,,,,,3.1,1,0,4430,114,0.342,D,6.8,830,900,103,1650,2425,11.5,1830,70,0.17,0.73,0.203
336,Ti-6Al-4V,Cleaned with ultrasonic bath,,SiO2,Angular,50,,,150,,,,30,,,8,,10,,,Air,650,,Yes,2022,22,Gas Blast,5,,,,,3.1,1,0,4430,114,0.342,D,6.8,830,900,103,1650,2425,11.5,1830,70,0.17,0.73,0.93275
337,Ti-6Al-4V,Cleaned with ultrasonic bath,,Al2O3,Angular,50,,,75,,,,30,,,1,,20,1.14,36,Air,21,,Yes,2023,Internal,Gas Blast,5,,,,,3.1,1,0,4430,114,0.342,D,6.8,830,900,103,1650,3960,20.5,2054,370,0.22,4,0.232
338,Ti-6Al-4V,Cleaned with ultrasonic bath,,Al2O3,Angular,50,,,50,,,,20,,,1,,20,1.14,36,Air,21,,Yes,2023,Internal,Gas Blast,5,,,,,3.1,1,0,4430,114,0.342,D,6.8,830,900,103,1650,3960,20.5,2054,370,0.22,4,0.159
339,Ti-6Al-4V,Cleaned with ultrasonic bath,,Al2O3,Angular,50,,,50,,,,90,,,1,,20,1.14,36,Air,21,,Yes,2023,Internal,Gas Blast,5,,,,,3.1,1,0,4430,114,0.342,D,6.8,830,900,103,1650,3960,20.5,2054,370,0.22,4,0.086
340,Ti-6Al-4V,,,Al2O3,Angular,50,,,30,,,,90,,,2,,10,1.5,52,Air,21,0.0056,Yes,2023,Internal,Gas Blast,5,,,,,3.1,1,0,4430,114,0.342,D,6.8,830,900,103,1650,3960,20.5,2054,370,0.22,4,0.024752
341,Ni - Inconel 718,Cleaned with ultrasonic bath,,SiO2,Angular,50,,,150,,,,30,,,2,,10,,,Air,30,,Yes,2022,22,Gas Blast,5,,,,,4.4,1,0,8220,200,0.294,D,11.4,1185,1435,125,1298,2425,11.5,1830,70,0.17,0.73,0.3345
342,Ni - Inconel 718,Cleaned with ultrasonic bath,,SiO2,Angular,50,,,50,,,,30,,,8,,10,,,Air,30,,Yes,2022,22,Gas Blast,5,,,,,4.4,1,0,8220,200,0.294,D,11.4,1185,1435,125,1298,2425,11.5,1830,70,0.17,0.73,0.1402
343,Ni - Inconel 718,Cleaned with ultrasonic bath,,SiO2,Angular,50,,,50,,,,60,,,2,,10,,,Air,30,,Yes,2022,22,Gas Blast,5,,,,,4.4,1,0,8220,200,0.294,D,11.4,1185,1435,125,1298,2425,11.5,1830,70,0.17,0.73,0.224
344,Ni - Inconel 718,Cleaned with ultrasonic bath,,SiO2,Angular,50,,,150,,,,60,,,8,,10,,,Air,30,,Yes,2022,22,Gas Blast,5,,,,,4.4,1,0,8220,200,0.294,D,11.4,1185,1435,125,1298,2425,11.5,1830,70,0.17,0.73,0.3575
345,Ni - Inconel 718,Cleaned with ultrasonic bath,,SiO2,Angular,50,,,100,,,,45,,,5,,30,,,Air,30,,Yes,2022,22,Gas Blast,5,,,,,4.4,1,0,8220,200,0.294,D,11.4,1185,1435,125,1298,2425,11.5,1830,70,0.17,0.73,0.3902
346,Ni - Inconel 718,Cleaned with ultrasonic bath,,SiO2,Angular,50,,,150,,,,60,,,2,,50,,,Air,30,,Yes,2022,22,Gas Blast,5,,,,,4.4,1,0,8220,200,0.294,D,11.4,1185,1435,125,1298,2425,11.5,1830,70,0.17,0.73,0.778
347,Ni - Inconel 718,Cleaned with ultrasonic bath,,SiO2,Angular,50,,,50,,,,60,,,8,,50,,,Air,30,,Yes,2022,22,Gas Blast,5,,,,,4.4,1,0,8220,200,0.294,D,11.4,1185,1435,125,1298,2425,11.5,1830,70,0.17,0.73,0.05675
348,Ni - Inconel 718,Cleaned with ultrasonic bath,,SiO2,Angular,50,,,50,,,,30,,,2,,50,,,Air,30,,Yes,2022,22,Gas Blast,5,,,,,4.4,1,0,8220,200,0.294,D,11.4,1185,1435,125,1298,2425,11.5,1830,70,0.17,0.73,0.19
349,Ni - Inconel 718,Cleaned with ultrasonic bath,,SiO2,Angular,50,,,150,,,,30,,,8,,50,,,Air,30,,Yes,2022,22,Gas Blast,5,,,,,4.4,1,0,8220,200,0.294,D,11.4,1185,1435,125,1298,2425,11.5,1830,70,0.17,0.73,0.918
350,Ni - Inconel 718,Cleaned with ultrasonic bath,,SiO2,Angular,50,,,100,,,,45,,,5,,10,,,Air,340,,Yes,2022,22,Gas Blast,5,,,,,4.4,1,0,8220,200,0.294,D,11.4,1185,1435,125,1298,2425,11.5,1830,70,0.17,0.73,0.306
351,Ni - Inconel 718,Cleaned with ultrasonic bath,,SiO2,Angular,50,,,50,,,,45,,,5,,30,,,Air,340,,Yes,2022,22,Gas Blast,5,,,,,4.4,1,0,8220,200,0.294,D,11.4,1185,1435,125,1298,2425,11.5,1830,70,0.17,0.73,0.16
352,Ni - Inconel 718,Cleaned with ultrasonic bath,,SiO2,Angular,50,,,100,,,,45,,,5,,30,,,Air,340,,Yes,2022,22,Gas Blast,5,,,,,4.4,1,0,8220,200,0.294,D,11.4,1185,1435,125,1298,2425,11.5,1830,70,0.17,0.73,0.51
353,Ni - Inconel 718,Cleaned with ultrasonic bath,,SiO2,Angular,50,,,150,,,,45,,,5,,30,,,Air,340,,Yes,2022,22,Gas Blast,5,,,,,4.4,1,0,8220,200,0.294,D,11.4,1185,1435,125,1298,2425,11.5,1830,70,0.17,0.73,1.262
354,Ni - Inconel 718,Cleaned with ultrasonic bath,,SiO2,Angular,50,,,100,,,,45,,,2,,30,,,Air,340,,Yes,2022,22,Gas Blast,5,,,,,4.4,1,0,8220,200,0.294,D,11.4,1185,1435,125,1298,2425,11.5,1830,70,0.17,0.73,0.875
355,Ni - Inconel 718,Cleaned with ultrasonic bath,,SiO2,Angular,50,,,100,,,,45,,,8,,30,,,Air,340,,Yes,2022,22,Gas Blast,5,,,,,4.4,1,0,8220,200,0.294,D,11.4,1185,1435,125,1298,2425,11.5,1830,70,0.17,0.73,0.61625
356,Ni - Inconel 718,Cleaned with ultrasonic bath,,SiO2,Angular,50,,,100,,,,45,,,5,,30,,,Air,340,,Yes,2022,22,Gas Blast,5,,,,,4.4,1,0,8220,200,0.294,D,11.4,1185,1435,125,1298,2425,11.5,1830,70,0.17,0.73,0.448
357,Ni - Inconel 718,Cleaned with ultrasonic bath,,SiO2,Angular,50,,,100,,,,45,,,5,,30,,,Air,340,,Yes,2022,22,Gas Blast,5,,,,,4.4,1,0,8220,200,0.294,D,11.4,1185,1435,125,1298,2425,11.5,1830,70,0.17,0.73,0.43
358,Ni - Inconel 718,Cleaned with ultrasonic bath,,SiO2,Angular,50,,,100,,,,45,,,5,,30,,,Air,340,,Yes,2022,22,Gas Blast,5,,,,,4.4,1,0,8220,200,0.294,D,11.4,1185,1435,125,1298,2425,11.5,1830,70,0.17,0.73,0.404
359,Ni - Inconel 718,Cleaned with ultrasonic bath,,SiO2,Angular,50,,,100,,,,45,,,5,,30,,,Air,340,,Yes,2022,22,Gas Blast,5,,,,,4.4,1,0,8220,200,0.294,D,11.4,1185,1435,125,1298,2425,11.5,1830,70,0.17,0.73,0.472
360,Ni - Inconel 718,Cleaned with ultrasonic bath,,SiO2,Angular,50,,,100,,,,45,,,5,,30,,,Air,340,,Yes,2022,22,Gas Blast,5,,,,,4.4,1,0,8220,200,0.294,D,11.4,1185,1435,125,1298,2425,11.5,1830,70,0.17,0.73,0.484
361,Ni - Inconel 718,Cleaned with ultrasonic bath,,SiO2,Angular,50,,,100,,,,30,,,5,,30,,,Air,340,,Yes,2022,22,Gas Blast,5,,,,,4.4,1,0,8220,200,0.294,D,11.4,1185,1435,125,1298,2425,11.5,1830,70,0.17,0.73,0.494
362,Ni - Inconel 718,Cleaned with ultrasonic bath,,SiO2,Angular,50,,,100,,,,60,,,5,,30,,,Air,340,,Yes,2022,22,Gas Blast,5,,,,,4.4,1,0,8220,200,0.294,D,11.4,1185,1435,125,1298,2425,11.5,1830,70,0.17,0.73,0.356
363,Ni - Inconel 718,Cleaned with ultrasonic bath,,SiO2,Angular,50,,,100,,,,45,,,5,,50,,,Air,340,,Yes,2022,22,Gas Blast,5,,,,,4.4,1,0,8220,200,0.294,D,11.4,1185,1435,125,1298,2425,11.5,1830,70,0.17,0.73,1.914
364,Ni - Inconel 718,Cleaned with ultrasonic bath,,SiO2,Angular,50,,,150,,,,60,,,2,,10,,,Air,650,,Yes,2022,22,Gas Blast,5,,,,,4.4,1,0,8220,200,0.294,D,11.4,1185,1435,125,1298,2425,11.5,1830,70,0.17,0.73,0.9375
365,Ni - Inconel 718,Cleaned with ultrasonic bath,,SiO2,Angular,50,,,50,,,,60,,,8,,10,,,Air,650,,Yes,2022,22,Gas Blast,5,,,,,4.4,1,0,8220,200,0.294,D,11.4,1185,1435,125,1298,2425,11.5,1830,70,0.17,0.73,0.10025
366,Ni - Inconel 718,Cleaned with ultrasonic bath,,SiO2,Angular,50,,,50,,,,30,,,2,,10,,,Air,650,,Yes,2022,22,Gas Blast,5,,,,,4.4,1,0,8220,200,0.294,D,11.4,1185,1435,125,1298,2425,11.5,1830,70,0.17,0.73,0.1265
367,Ni - Inconel 718,Cleaned with ultrasonic bath,,SiO2,Angular,50,,,150,,,,30,,,8,,10,,,Air,650,,Yes,2022,22,Gas Blast,5,,,,,4.4,1,0,8220,200,0.294,D,11.4,1185,1435,125,1298,2425,11.5,1830,70,0.17,0.73,0.66538
368,Ni - Inconel 718,Cleaned with ultrasonic bath,,SiO2,Angular,50,,,100,,,,45,,,5,,30,,,Air,650,,Yes,2022,22,Gas Blast,5,,,,,4.4,1,0,8220,200,0.294,D,11.4,1185,1435,125,1298,2425,11.5,1830,70,0.17,0.73,0.426
369,Ni - Inconel 718,Cleaned with ultrasonic bath,,SiO2,Angular,50,,,150,,,,30,,,2,,50,,,Air,650,,Yes,2022,22,Gas Blast,5,,,,,4.4,1,0,8220,200,0.294,D,11.4,1185,1435,125,1298,2425,11.5,1830,70,0.17,0.73,1.4625
370,Ni - Inconel 718,Cleaned with ultrasonic bath,,SiO2,Angular,50,,,50,,,,30,,,8,,50,,,Air,650,,Yes,2022,22,Gas Blast,5,,,,,4.4,1,0,8220,200,0.294,D,11.4,1185,1435,125,1298,2425,11.5,1830,70,0.17,0.73,0.2355
371,Ni - Inconel 718,Cleaned with ultrasonic bath,,SiO2,Angular,50,,,50,,,,60,,,2,,50,,,Air,650,,Yes,2022,22,Gas Blast,5,,,,,4.4,1,0,8220,200,0.294,D,11.4,1185,1435,125,1298,2425,11.5,1830,70,0.17,0.73,0.1715
372,Ni - Inconel 718,Cleaned with ultrasonic bath,,SiO2,Angular,50,,,150,,,,60,,,8,,50,,,Air,650,,Yes,2022,22,Gas Blast,5,,,,,4.4,1,0,8220,200,0.294,D,11.4,1185,1435,125,1298,2425,11.5,1830,70,0.17,0.73,0.79375
373,Steel - Stainless 410,,"Annealed, no details","Arizona Road Dust, 69% SiO2",Angular,59,,,198,,,,20,,,,80,12.7,7.94,,Air,RT,,No,1970,4,Gas Blast,5,Fig 5,,,,1.7,1,0,7800,200,0.29,D,25,310,450,75,1510,2450,10.98,1610,70,0.17,0.73,1.4257
374,Steel - Stainless 410,,"Annealed, no details","Arizona Road Dust, 69% SiO2",Angular,59,,,198,,,,30,,,,80,12.7,7.94,,Air,RT,,No,1970,4,Gas Blast,5,Fig 5,,,,1.7,1,0,7800,200,0.29,D,25,310,450,75,1510,2450,10.98,1610,70,0.17,0.73,1.9637
375,Steel - Stainless 410,,"Annealed, no details","Arizona Road Dust, 69% SiO2",Angular,59,,,198,,,,37.5,,,,80,12.7,7.94,,Air,RT,,No,1970,4,Gas Blast,5,Fig 5,,,,1.7,1,0,7800,200,0.29,D,25,310,450,75,1510,2450,10.98,1610,70,0.17,0.73,2.1024
376,Steel - Stainless 410,,"Annealed, no details","Arizona Road Dust, 69% SiO2",Angular,59,,,198,,,,45,,,,80,12.7,7.94,,Air,RT,,No,1970,4,Gas Blast,5,Fig 5,,,,1.7,1,0,7800,200,0.29,D,25,310,450,75,1510,2450,10.98,1610,70,0.17,0.73,1.9743
377,Steel - Stainless 410,,"Annealed, no details","Arizona Road Dust, 69% SiO2",Angular,59,,,198,,,,60,,,,80,12.7,7.94,,Air,RT,,No,1970,4,Gas Blast,5,Fig 5,,,,1.7,1,0,7800,200,0.29,D,25,310,450,75,1510,2450,10.98,1610,70,0.17,0.73,1.7532
378,Steel - Stainless 410,,"Annealed, no details","Arizona Road Dust, 69% SiO2",Angular,59,,,198,,,,90,,,,80,12.7,7.94,,Air,RT,,No,1970,4,Gas Blast,5,Fig 5,,,,1.7,1,0,7800,200,0.29,D,25,310,450,75,1510,2450,10.98,1610,70,0.17,0.73,1.12162
379,Al - 2024,,"Annealed, no details","Arizona Road Dust, 69% SiO2",Angular,59,,,198,,,,20,,,,80,12.7,7.94,,Air,RT,,No,1970,4,Gas Blast,5,Fig 5,,,,0.51,1,0,2770,72.4,0.33,D,190,95,220,26,502,2450,10.98,1610,70,0.17,0.73,1.4959
380,Al - 2024,,"Annealed, no details","Arizona Road Dust, 69% SiO2",Angular,59,,,198,,,,30,,,,80,12.7,7.94,,Air,RT,,No,1970,4,Gas Blast,5,Fig 5,,,,0.51,1,0,2770,72.4,0.33,D,190,95,220,26,502,2450,10.98,1610,70,0.17,0.73,2.1252
381,Al - 2024,,"Annealed, no details","Arizona Road Dust, 69% SiO2",Angular,59,,,198,,,,37.5,,,,80,12.7,7.94,,Air,RT,,No,1970,4,Gas Blast,5,Fig 5,,,,0.51,1,0,2770,72.4,0.33,D,190,95,220,26,502,2450,10.98,1610,70,0.17,0.73,2.2146
382,Al - 2024,,"Annealed, no details","Arizona Road Dust, 69% SiO2",Angular,59,,,198,,,,45,,,,80,12.7,7.94,,Air,RT,,No,1970,4,Gas Blast,5,Fig 5,,,,0.51,1,0,2770,72.4,0.33,D,190,95,220,26,502,2450,10.98,1610,70,0.17,0.73,1.86897
383,Al - 2024,,"Annealed, no details","Arizona Road Dust, 69% SiO2",Angular,59,,,198,,,,60,,,,80,12.7,7.94,,Air,RT,,No,1970,4,Gas Blast,5,Fig 5,,,,0.51,1,0,2770,72.4,0.33,D,190,95,220,26,502,2450,10.98,1610,70,0.17,0.73,1.31814
384,Al - 2024,,"Annealed, no details","Arizona Road Dust, 69% SiO2",Angular,59,,,198,,,,90,,,,80,12.7,7.94,,Air,RT,,No,1970,4,Gas Blast,5,Fig 5,,,,0.51,1,0,2770,72.4,0.33,D,190,95,220,26,502,2450,10.98,1610,70,0.17,0.73,0.79881
385,Steel - Stainless 17-7 PH,,"Annealed, no details","Arizona Road Dust, 69% SiO2",Angular,59,,,198,,,,20,,,,80,12.7,7.94,,Air,RT,,No,1970,4,Gas Blast,5,Fig 5,,,,4.295,0,1,7800,204,0.27,D,16.4,1030,1275,76,1420,2450,10.98,1610,70,0.17,0.73,1.6433
386,Steel - Stainless 17-7 PH,,"Annealed, no details","Arizona Road Dust, 69% SiO2",Angular,59,,,198,,,,30,,,,80,12.7,7.94,,Air,RT,,No,1970,4,Gas Blast,5,Fig 5,,,,4.295,0,1,7800,204,0.27,D,16.4,1030,1275,76,1420,2450,10.98,1610,70,0.17,0.73,2.09706
387,Steel - Stainless 17-7 PH,,"Annealed, no details","Arizona Road Dust, 69% SiO2",Angular,59,,,198,,,,37.5,,,,80,12.7,7.94,,Air,RT,,No,1970,4,Gas Blast,5,Fig 5,,,,4.295,0,1,7800,204,0.27,D,16.4,1030,1275,76,1420,2450,10.98,1610,70,0.17,0.73,2.25671
388,Steel - Stainless 17-7 PH,,"Annealed, no details","Arizona Road Dust, 69% SiO2",Angular,59,,,198,,,,45,,,,80,12.7,7.94,,Air,RT,,No,1970,4,Gas Blast,5,Fig 5,,,,4.295,0,1,7800,204,0.27,D,16.4,1030,1275,76,1420,2450,10.98,1610,70,0.17,0.73,2.09354
389,Steel - Stainless 17-7 PH,,"Annealed, no details","Arizona Road Dust, 69% SiO2",Angular,59,,,198,,,,60,,,,80,12.7,7.94,,Air,RT,,No,1970,4,Gas Blast,5,Fig 5,,,,4.295,0,1,7800,204,0.27,D,16.4,1030,1275,76,1420,2450,10.98,1610,70,0.17,0.73,1.8234
390,Steel - Stainless 17-7 PH,,"Annealed, no details","Arizona Road Dust, 69% SiO2",Angular,59,,,198,,,,90,,,,80,12.7,7.94,,Air,RT,,No,1970,4,Gas Blast,5,Fig 5,,,,4.295,0,1,7800,204,0.27,D,16.4,1030,1275,76,1420,2450,10.98,1610,70,0.17,0.73,1.4023
391,Steel - Stainless 410,,"Annealed, no details","Arizona Road Dust, 69% SiO2",Angular,55,,,152,,,,20,,,,80,12.7,7.94,,Air,RT,,No,1970,4,Gas Blast,5,Fig 5,,,,1.7,1,0,7800,200,0.29,D,25,310,450,75,1510,2450,10.98,1610,70,0.17,0.73,2.738
392,Steel - Stainless 410,,"Annealed, no details","Arizona Road Dust, 69% SiO2",Angular,55,,,152,,,,25,,,,80,12.7,7.94,,Air,RT,,No,1970,4,Gas Blast,5,Fig 5,,,,1.7,1,0,7800,200,0.29,D,25,310,450,75,1510,2450,10.98,1610,70,0.17,0.73,3.18595
393,Steel - Stainless 410,,"Annealed, no details",Al2O3,Angular,55,,,152,,,,30,,,,80,12.7,7.94,,Air,RT,,No,1970,4,Gas Blast,5,Fig 5,,,,1.7,1,0,7800,200,0.29,D,25,310,450,75,1510,3960,20.5,2054,370,0.22,4,3.33215
394,Steel - Stainless 410,,"Annealed, no details",Al2O3,Angular,55,,,152,,,,37.5,,,,80,12.7,7.94,,Air,RT,,No,1970,4,Gas Blast,5,Fig 5,,,,1.7,1,0,7800,200,0.29,D,25,310,450,75,1510,3960,20.5,2054,370,0.22,4,3.8216
395,Steel - Stainless 410,,"Annealed, no details",Al2O3,Angular,55,,,152,,,,45,,,,80,12.7,7.94,,Air,RT,,No,1970,4,Gas Blast,5,Fig 5,,,,1.7,1,0,7800,200,0.29,D,25,310,450,75,1510,3960,20.5,2054,370,0.22,4,3.3988
396,Steel - Stainless 410,,"Annealed, no details",Al2O3,Angular,55,,,152,,,,60,,,,80,12.7,7.94,,Air,RT,,No,1970,4,Gas Blast,5,Fig 5,,,,1.7,1,0,7800,200,0.29,D,25,310,450,75,1510,3960,20.5,2054,370,0.22,4,2.6725
397,Steel - Stainless 410,,"Annealed, no details",Al2O3,Angular,55,,,152,,,,90,,,,80,12.7,7.94,,Air,RT,,No,1970,4,Gas Blast,5,Fig 5,,,,1.7,1,0,7800,200,0.29,D,25,310,450,75,1510,3960,20.5,2054,370,0.22,4,2.1602
398,Al - 2024,,"Annealed, no details",Al2O3,Angular,55,,,152,,,,20,,,,80,12.7,7.94,,Air,RT,,No,1970,4,Gas Blast,5,Fig 5,,,,0.51,1,0,2770,72.4,0.33,D,190,95,220,26,502,3960,20.5,2054,370,0.22,4,2.12748
399,Al - 2024,,"Annealed, no details",Al2O3,Angular,55,,,152,,,,25,,,,80,12.7,7.94,,Air,RT,,No,1970,4,Gas Blast,5,Fig 5,,,,0.51,1,0,2770,72.4,0.33,D,190,95,220,26,502,3960,20.5,2054,370,0.22,4,3.003
400,Al - 2024,,"Annealed, no details",Al2O3,Angular,55,,,152,,,,30,,,,80,12.7,7.94,,Air,RT,,No,1970,4,Gas Blast,5,Fig 5,,,,0.51,1,0,2770,72.4,0.33,D,190,95,220,26,502,3960,20.5,2054,370,0.22,4,3.12864
401,Al - 2024,,"Annealed, no details",Al2O3,Angular,55,,,152,,,,37.5,,,,80,12.7,7.94,,Air,RT,,No,1970,4,Gas Blast,5,Fig 5,,,,0.51,1,0,2770,72.4,0.33,D,190,95,220,26,502,3960,20.5,2054,370,0.22,4,3.0567
402,Al - 2024,,"Annealed, no details",Al2O3,Angular,55,,,152,,,,45,,,,80,12.7,7.94,,Air,RT,,No,1970,4,Gas Blast,5,Fig 5,,,,0.51,1,0,2770,72.4,0.33,D,190,95,220,26,502,3960,20.5,2054,370,0.22,4,2.4374
403,Al - 2024,,"Annealed, no details",Al2O3,Angular,55,,,152,,,,60,,,,80,12.7,7.94,,Air,RT,,No,1970,4,Gas Blast,5,Fig 5,,,,0.51,1,0,2770,72.4,0.33,D,190,95,220,26,502,3960,20.5,2054,370,0.22,4,2.1461
404,Al - 2024,,"Annealed, no details",Al2O3,Angular,55,,,152,,,,90,,,,80,12.7,7.94,,Air,RT,,No,1970,4,Gas Blast,5,Fig 5,,,,0.51,1,0,2770,72.4,0.33,D,190,95,220,26,502,3960,20.5,2054,370,0.22,4,1.4304
405,Steel - Stainless 17-7 PH,,"Annealed, no details",Al2O3,Angular,55,,,152,,,,20,,,,80,12.7,7.94,,Air,RT,,No,1970,4,Gas Blast,5,Fig 5,,,,4.295,0,1,7800,204,0.27,D,16.4,1030,1275,76,1420,3960,20.5,2054,370,0.22,4,2.6678
406,Steel - Stainless 17-7 PH,,"Annealed, no details",Al2O3,Angular,55,,,152,,,,25,,,,80,12.7,7.94,,Air,RT,,No,1970,4,Gas Blast,5,Fig 5,,,,4.295,0,1,7800,204,0.27,D,16.4,1030,1275,76,1420,3960,20.5,2054,370,0.22,4,3.3474
407,Steel - Stainless 17-7 PH,,"Annealed, no details",Al2O3,Angular,55,,,152,,,,30,,,,80,12.7,7.94,,Air,RT,,No,1970,4,Gas Blast,5,Fig 5,,,,4.295,0,1,7800,204,0.27,D,16.4,1030,1275,76,1420,3960,20.5,2054,370,0.22,4,3.7321
408,Steel - Stainless 17-7 PH,,"Annealed, no details",Al2O3,Angular,55,,,152,,,,37.5,,,,80,12.7,7.94,,Air,RT,,No,1970,4,Gas Blast,5,Fig 5,,,,4.295,0,1,7800,204,0.27,D,16.4,1030,1275,76,1420,3960,20.5,2054,370,0.22,4,3.59707
409,Steel - Stainless 17-7 PH,,"Annealed, no details",Al2O3,Angular,55,,,152,,,,45,,,,80,12.7,7.94,,Air,RT,,No,1970,4,Gas Blast,5,Fig 5,,,,4.295,0,1,7800,204,0.27,D,16.4,1030,1275,76,1420,3960,20.5,2054,370,0.22,4,3.4339
410,Steel - Stainless 17-7 PH,,"Annealed, no details",Al2O3,Angular,55,,,152,,,,60,,,,80,12.7,7.94,,Air,RT,,No,1970,4,Gas Blast,5,Fig 5,,,,4.295,0,1,7800,204,0.27,D,16.4,1030,1275,76,1420,3960,20.5,2054,370,0.22,4,3.2409
411,Steel - Stainless 17-7 PH,,"Annealed, no details",Al2O3,Angular,55,,,152,,,,90,,,,80,12.7,7.94,,Air,RT,,No,1970,4,Gas Blast,5,Fig 5,,,,4.295,0,1,7800,204,0.27,D,16.4,1030,1275,76,1420,3960,20.5,2054,370,0.22,4,2.2725
412,Steel - Stainless 410,,"Annealed, no details","Arizona Road Dust, 69% SiO2",Angular,59,,,198,,,,60,,,,40,12.7,7.94,,Air,RT,,No,1970,4,Gas Blast,5,Fig 7,,,,1.7,1,0,7800,200,0.29,D,25,310,450,75,1510,2450,10.98,1610,70,0.17,0.73,0.7595
413,Steel - Stainless 410,,"Annealed, no details","Arizona Road Dust, 69% SiO2",Angular,59,,,335,,,,60,,,,40,12.7,7.94,,Air,RT,,No,1970,4,Gas Blast,5,Fig 7,,,,1.7,1,0,7800,200,0.29,D,25,310,450,75,1510,2450,10.98,1610,70,0.17,0.73,0.65
414,Steel - Stainless 410,,"Annealed, no details","Arizona Road Dust, 69% SiO2",Angular,59,,,198,,,,37.5,,,,40,12.7,7.94,,Air,204,,No,1970,4,Gas Blast,0,,,,,1.7,1,0,7800,200,0.29,D,25,310,450,75,1510,2450,10.98,1610,70,0.17,0.73,
415,Steel - Stainless 410,,"Annealed, no details","Arizona Road Dust, 69% SiO2",Angular,59,,,198,,,,60,,,,40,12.7,7.94,,Air,204,,No,1970,4,Gas Blast,0,,,,,1.7,1,0,7800,200,0.29,D,25,310,450,75,1510,2450,10.98,1610,70,0.17,0.73,
416,Steel - Stainless 410,,"Annealed, no details","Arizona Road Dust, 69% SiO2",Angular,59,,,198,,,,37.5,,,,40,12.7,7.94,,Air,371,,No,1970,4,Gas Blast,0,,,,,1.7,1,0,7800,200,0.29,D,25,310,450,75,1510,2450,10.98,1610,70,0.17,0.73,
417,Steel - Stainless 410,,"Annealed, no details","Arizona Road Dust, 69% SiO2",Angular,59,,,198,,,,60,,,,40,12.7,7.94,,Air,371,,No,1970,4,Gas Blast,0,,,,,1.7,1,0,7800,200,0.29,D,25,310,450,75,1510,2450,10.98,1610,70,0.17,0.73,
418,Steel - Stainless 410,,"Annealed, no details","Arizona Road Dust, 69% SiO2",Angular,59,,,335,,,,37.5,,,,40,12.7,7.94,,Air,371,,No,1970,4,Gas Blast,5,Table 4,,,,1.7,1,0,7800,200,0.29,D,25,310,450,75,1510,2450,10.98,1610,70,0.17,0.73,1.02
419,Steel - Stainless 410,,"Annealed, no details","Arizona Road Dust, 69% SiO2",Angular,59,,,335,,,,60,,,,40,12.7,7.94,,Air,371,,No,1970,4,Gas Blast,5,Table 4,,,,1.7,1,0,7800,200,0.29,D,25,310,450,75,1510,2450,10.98,1610,70,0.17,0.73,0.57
420,Steel - Stainless 410,,"Annealed, no details","Arizona Road Dust, 69% SiO2",Angular,59,,,335,,,,37.5,,,,25,12.7,7.94,,Air,371,,No,1970,4,Gas Blast,5,Table 4,,,,1.7,1,0,7800,200,0.29,D,25,310,450,75,1510,2450,10.98,1610,70,0.17,0.73,1.21
421,Steel - Stainless 410,,"Annealed, no details","Arizona Road Dust, 69% SiO2",Angular,59,,,335,,,,60,,,,25,12.7,7.94,,Air,371,,No,1970,4,Gas Blast,5,Table 4,,,,1.7,1,0,7800,200,0.29,D,25,310,450,75,1510,2450,10.98,1610,70,0.17,0.73,0.82
422,Al - 2024,,"Annealed, no details","Arizona Road Dust, 69% SiO2",Angular,59,,,198,,,,60,,,,40,12.7,7.94,,Air,RT,,No,1970,4,Gas Blast,5,Fig 7,,,,0.51,1,0,2770,72.4,0.33,D,190,95,220,26,502,2450,10.98,1610,70,0.17,0.73,0.45
423,Al - 2024,,"Annealed, no details","Arizona Road Dust, 69% SiO2",Angular,59,,,335,,,,60,,,,40,12.7,7.94,,Air,RT,,No,1970,4,Gas Blast,5,Fig 7,,,,0.51,1,0,2770,72.4,0.33,D,190,95,220,26,502,2450,10.98,1610,70,0.17,0.73,0.45
424,Al - 2024,,"Annealed, no details","Arizona Road Dust, 69% SiO2",Angular,59,,,198,,,,37.5,,,,40,12.7,7.94,,Air,204,,No,1970,4,Gas Blast,0,,,,,0.51,1,0,2770,72.4,0.33,D,190,95,220,26,502,2450,10.98,1610,70,0.17,0.73,
425,Al - 2024,,"Annealed, no details","Arizona Road Dust, 69% SiO2",Angular,59,,,198,,,,60,,,,40,12.7,7.94,,Air,204,,No,1970,4,Gas Blast,0,,,,,0.51,1,0,2770,72.4,0.33,D,190,95,220,26,502,2450,10.98,1610,70,0.17,0.73,
426,Al - 2024,,"Annealed, no details","Arizona Road Dust, 69% SiO2",Angular,59,,,198,,,,37.5,,,,40,12.7,7.94,,Air,371,,No,1970,4,Gas Blast,0,,,,,0.51,1,0,2770,72.4,0.33,D,190,95,220,26,502,2450,10.98,1610,70,0.17,0.73,
427,Al - 2024,,"Annealed, no details","Arizona Road Dust, 69% SiO2",Angular,59,,,198,,,,60,,,,40,12.7,7.94,,Air,371,,No,1970,4,Gas Blast,0,,,,,0.51,1,0,2770,72.4,0.33,D,190,95,220,26,502,2450,10.98,1610,70,0.17,0.73,
428,Al - 2024,,"Annealed, no details","Arizona Road Dust, 69% SiO2",Angular,59,,,198,,,,37.5,,,,40,12.7,7.94,,Air,371,,No,1970,4,Gas Blast,5,Fig 6,,,,0.51,1,0,2770,72.4,0.33,D,190,95,220,26,502,2450,10.98,1610,70,0.17,0.73,0.4951
429,Al - 2024,,"Annealed, no details","Arizona Road Dust, 69% SiO2",Angular,59,,,198,,,,60,,,,40,12.7,7.94,,Air,371,,No,1970,4,Gas Blast,5,Fig 6,,,,0.51,1,0,2770,72.4,0.33,D,190,95,220,26,502,2450,10.98,1610,70,0.17,0.73,0.3695
430,Al - 2024,,"Annealed, no details","Arizona Road Dust, 69% SiO2",Angular,59,,,198,,,,37.5,,,,40,12.7,7.94,,Air,RT,,No,1970,4,Gas Blast,5,Fig 6,,,,0.51,1,0,2770,72.4,0.33,D,190,95,220,26,502,2450,10.98,1610,70,0.17,0.73,0.7452
431,Al - 2024,,"Annealed, no details","Arizona Road Dust, 69% SiO2",Angular,59,,,198,,,,60,,,,40,12.7,7.94,,Air,RT,,No,1970,4,Gas Blast,5,Fig 6,,,,0.51,1,0,2770,72.4,0.33,D,190,95,220,26,502,2450,10.98,1610,70,0.17,0.73,0.4622
432,Al - 2024,,"Annealed, no details","Arizona Road Dust, 69% SiO2",Angular,59,,,335,,,,37.5,,,,40,12.7,7.94,,Air,371,,No,1970,4,Gas Blast,5,Fig 6,,,,0.51,1,0,2770,72.4,0.33,D,190,95,220,26,502,2450,10.98,1610,70,0.17,0.73,1.1857
433,Al - 2024,,"Annealed, no details","Arizona Road Dust, 69% SiO2",Angular,59,,,335,,,,60,,,,40,12.7,7.94,,Air,371,,No,1970,4,Gas Blast,5,Fig 6,,,,0.51,1,0,2770,72.4,0.33,D,190,95,220,26,502,2450,10.98,1610,70,0.17,0.73,0.6467
434,Al - 2024,,"Annealed, no details","Arizona Road Dust, 69% SiO2",Angular,59,,,335,,,,37.5,,,,40,12.7,7.94,,Air,RT,,No,1970,4,Gas Blast,5,Fig 6,,,,0.51,1,0,2770,72.4,0.33,D,190,95,220,26,502,2450,10.98,1610,70,0.17,0.73,1.3986
435,Al - 2024,,"Annealed, no details","Arizona Road Dust, 69% SiO2",Angular,59,,,335,,,,60,,,,40,12.7,7.94,,Air,RT,,No,1970,4,Gas Blast,5,Fig 6,,,,0.51,1,0,2770,72.4,0.33,D,190,95,220,26,502,2450,10.98,1610,70,0.17,0.73,0.4462
436,Al - 2024,,"Annealed, no details","Arizona Road Dust, 69% SiO2",Angular,59,,,335,,,,37.5,,,,40,12.7,7.94,,Air,371,,No,1970,4,Gas Blast,5,Table 4,,,,0.51,1,0,2770,72.4,0.33,D,190,95,220,26,502,2450,10.98,1610,70,0.17,0.73,1.19
437,Al - 2024,,"Annealed, no details","Arizona Road Dust, 69% SiO2",Angular,59,,,335,,,,60,,,,40,12.7,7.94,,Air,371,,No,1970,4,Gas Blast,5,Table 4,,,,0.51,1,0,2770,72.4,0.33,D,190,95,220,26,502,2450,10.98,1610,70,0.17,0.73,0.65
438,Al - 2024,,"Annealed, no details","Arizona Road Dust, 69% SiO2",Angular,59,,,335,,,,37.5,,,,25,12.7,7.94,,Air,371,,No,1970,4,Gas Blast,5,Table 4,,,,0.51,1,0,2770,72.4,0.33,D,190,95,220,26,502,2450,10.98,1610,70,0.17,0.73,1.85
439,Al - 2024,,"Annealed, no details","Arizona Road Dust, 69% SiO2",Angular,59,,,335,,,,60,,,,25,12.7,7.94,,Air,371,,No,1970,4,Gas Blast,5,Table 4,,,,0.51,1,0,2770,72.4,0.33,D,190,95,220,26,502,2450,10.98,1610,70,0.17,0.73,0.74
440,Steel - Stainless 17-7 PH,,"Annealed, no details","Arizona Road Dust, 69% SiO2",Angular,59,,,198,,,,60,,,,40,12.7,7.94,,Air,RT,,No,1970,4,Gas Blast,5,Fig 7,,,,4.295,0,1,7800,204,0.27,D,16.4,1030,1275,76,1420,2450,10.98,1610,70,0.17,0.73,0.7186
441,Steel - Stainless 17-7 PH,,"Annealed, no details","Arizona Road Dust, 69% SiO2",Angular,59,,,335,,,,60,,,,40,12.7,7.94,,Air,RT,,No,1970,4,Gas Blast,5,fig 7,,,,4.295,0,1,7800,204,0.27,D,16.4,1030,1275,76,1420,2450,10.98,1610,70,0.17,0.73,0.7206
442,Steel - Stainless 17-7 PH,,"Annealed, no details","Arizona Road Dust, 69% SiO2",Angular,59,,,198,,,,37.5,,,,40,12.7,7.94,,Air,204,,No,1970,4,Gas Blast,0,,,,,4.295,0,1,7800,204,0.27,D,16.4,1030,1275,76,1420,2450,10.98,1610,70,0.17,0.73,
443,Steel - Stainless 17-7 PH,,"Annealed, no details","Arizona Road Dust, 69% SiO2",Angular,59,,,198,,,,60,,,,40,12.7,7.94,,Air,204,,No,1970,4,Gas Blast,0,,,,,4.295,0,1,7800,204,0.27,D,16.4,1030,1275,76,1420,2450,10.98,1610,70,0.17,0.73,
444,Steel - Stainless 17-7 PH,,"Annealed, no details","Arizona Road Dust, 69% SiO2",Angular,59,,,198,,,,37.5,,,,40,12.7,7.94,,Air,371,,No,1970,4,Gas Blast,0,,,,,4.295,0,1,7800,204,0.27,D,16.4,1030,1275,76,1420,2450,10.98,1610,70,0.17,0.73,
445,Steel - Stainless 17-7 PH,,"Annealed, no details","Arizona Road Dust, 69% SiO2",Angular,59,,,198,,,,60,,,,40,12.7,7.94,,Air,371,,No,1970,4,Gas Blast,0,,,,,4.295,0,1,7800,204,0.27,D,16.4,1030,1275,76,1420,2450,10.98,1610,70,0.17,0.73,
446,Steel - Stainless 17-7 PH,,"Annealed, no details","Arizona Road Dust, 69% SiO2",Angular,59,,,335,,,,37.5,,,,40,12.7,7.94,,Air,371,,No,1970,4,Gas Blast,5,Table 4,,,,4.295,0,1,7800,204,0.27,D,16.4,1030,1275,76,1420,2450,10.98,1610,70,0.17,0.73,1.02
447,Steel - Stainless 17-7 PH,,"Annealed, no details","Arizona Road Dust, 69% SiO2",Angular,59,,,335,,,,60,,,,40,12.7,7.94,,Air,371,,No,1970,4,Gas Blast,5,Table 4,,,,4.295,0,1,7800,204,0.27,D,16.4,1030,1275,76,1420,2450,10.98,1610,70,0.17,0.73,0.74
448,Steel - Stainless 17-7 PH,,"Annealed, no details","Arizona Road Dust, 69% SiO2",Angular,59,,,335,,,,37.5,,,,25,12.7,7.94,,Air,371,,No,1970,4,Gas Blast,5,Table 4,,,,4.295,0,1,7800,204,0.27,D,16.4,1030,1275,76,1420,2450,10.98,1610,70,0.17,0.73,1.32
449,Steel - Stainless 17-7 PH,,"Annealed, no details","Arizona Road Dust, 69% SiO2",Angular,59,,,335,,,,60,,,,25,12.7,7.94,,Air,371,,No,1970,4,Gas Blast,5,Table 4,,,,4.295,0,1,7800,204,0.27,D,16.4,1030,1275,76,1420,2450,10.98,1610,70,0.17,0.73,0.82
450,Steel - Stainless 410,,"Annealed, slow heating to 732-760 °C",SiO2,,138,,,125,,,,20,,,,,,,,Air,45,,No,1978,6,Windtunnel,5,This is in a windtunnel,,,,1.7,1,0,7800,200,0.29,D,25,310,450,75,1510,2425,11.5,1830,70,0.17,0.73,0.5987
451,Steel - Stainless 410,,"Annealed, slow heating to 732-760 °C",SiO2,,138,,,125,,,,20,,,,,,,,Air,65,,No,1978,6,Windtunnel,5,This is in a windtunnel,,,,1.7,1,0,7800,200,0.29,D,25,310,450,75,1510,2425,11.5,1830,70,0.17,0.73,0.5858
452,Steel - Stainless 410,,"Annealed, slow heating to 732-760 °C",SiO2,,138,,,125,,,,20,,,,,,,,Air,95,,No,1978,6,Windtunnel,5,This is in a windtunnel,,,,1.7,1,0,7800,200,0.29,D,25,310,450,75,1510,2425,11.5,1830,70,0.17,0.73,0.4718
453,Steel - Stainless 410,,"Annealed, slow heating to 732-760 °C",SiO2,,138,,,125,,,,20,,,,,,,,Air,121,,No,1978,6,Windtunnel,5,This is in a windtunnel,,,,1.7,1,0,7800,200,0.29,D,25,310,450,75,1510,2425,11.5,1830,70,0.17,0.73,0.5337
454,Steel - Stainless 410,,"Annealed, slow heating to 732-760 °C",SiO2,,138,,,125,,,,20,,,,,,,,Air,159,,No,1978,6,Windtunnel,5,This is in a windtunnel,,,,1.7,1,0,7800,200,0.29,D,25,310,450,75,1510,2425,11.5,1830,70,0.17,0.73,0.5639
455,Steel - Stainless 410,,"Annealed, slow heating to 732-760 °C",SiO2,,138,,,125,,,,20,,,,,,,,Air,165,,No,1978,6,Windtunnel,5,This is in a windtunnel,,,,1.7,1,0,7800,200,0.29,D,25,310,450,75,1510,2425,11.5,1830,70,0.17,0.73,0.532
456,Steel - Stainless 410,,"Annealed, slow heating to 732-760 °C",SiO2,,138,,,119,,,,60,,,,,,,,Air,14,,No,1978,6,Windtunnel,5,This is in a windtunnel,,,,1.7,1,0,7800,200,0.29,D,25,310,450,75,1510,2425,11.5,1830,70,0.17,0.73,0.2402
457,Steel - Stainless 410,,"Annealed, slow heating to 732-760 °C",SiO2,,138,,,119,,,,60,,,,,,,,Air,84,,No,1978,6,Windtunnel,5,This is in a windtunnel,,,,1.7,1,0,7800,200,0.29,D,25,310,450,75,1510,2425,11.5,1830,70,0.17,0.73,0.2418
458,Steel - Stainless 410,,"Annealed, slow heating to 732-760 °C",SiO2,,138,,,119,,,,60,,,,,,,,Air,154,,No,1978,6,Windtunnel,5,This is in a windtunnel,,,,1.7,1,0,7800,200,0.29,D,25,310,450,75,1510,2425,11.5,1830,70,0.17,0.73,0.1926
459,Steel - Stainless 410,,"Annealed, slow heating to 732-760 °C",SiO2,,138,,,125,,,,90,,,,,,,,Air,16,,No,1978,6,Windtunnel,5,This is in a windtunnel,,,,1.7,1,0,7800,200,0.29,D,25,310,450,75,1510,2425,11.5,1830,70,0.17,0.73,0.2478
460,Steel - Stainless 410,,"Annealed, slow heating to 732-760 °C",SiO2,,138,,,125,,,,90,,,,,,,,Air,38,,No,1978,6,Windtunnel,5,This is in a windtunnel,,,,1.7,1,0,7800,200,0.29,D,25,310,450,75,1510,2425,11.5,1830,70,0.17,0.73,0.2589
461,Steel - Stainless 410,,"Annealed, slow heating to 732-760 °C",SiO2,,138,,,125,,,,90,,,,,,,,Air,65,,No,1978,6,Windtunnel,5,This is in a windtunnel,,,,1.7,1,0,7800,200,0.29,D,25,310,450,75,1510,2425,11.5,1830,70,0.17,0.73,0.3075
462,Steel - Stainless 410,,"Annealed, slow heating to 732-760 °C",SiO2,,138,,,125,,,,90,,,,,,,,Air,97,,No,1978,6,Windtunnel,5,This is in a windtunnel,,,,1.7,1,0,7800,200,0.29,D,25,310,450,75,1510,2425,11.5,1830,70,0.17,0.73,0.3
463,Steel - Stainless 410,,"Annealed, slow heating to 732-760 °C",SiO2,,138,,,125,,,,90,,,,,,,,Air,125,,No,1978,6,Windtunnel,5,This is in a windtunnel,,,,1.7,1,0,7800,200,0.29,D,25,310,450,75,1510,2425,11.5,1830,70,0.17,0.73,0.2795
464,Steel - Stainless 410,,"Annealed, slow heating to 732-760 °C",SiO2,,138,,,125,,,,90,,,,,,,,Air,150,,No,1978,6,Windtunnel,5,This is in a windtunnel,,,,1.7,1,0,7800,200,0.29,D,25,310,450,75,1510,2425,11.5,1830,70,0.17,0.73,0.3094
465,Steel - Stainless 410,,"Annealed, slow heating to 732-760 °C",SiO2,,138,,,125,,,,90,,,,,,,,Air,176,,No,1978,6,Windtunnel,5,This is in a windtunnel,,,,1.7,1,0,7800,200,0.29,D,25,310,450,75,1510,2425,11.5,1830,70,0.17,0.73,0.3233
466,Steel - Stainless 410,,"Annealed, slow heating to 732-760 °C",SiO2,,138,,,125,,,,90,,,,,,,,Air,218,,No,1978,6,Windtunnel,5,This is in a windtunnel,,,,1.7,1,0,7800,200,0.29,D,25,310,450,75,1510,2425,11.5,1830,70,0.17,0.73,0.2057
467,Al - 2024,,"Annealed 338-349 °C, 2h",SiO2,,164,,,125,,,,20,,,,,,,,Air,19,,No,1978,6,Windtunnel,5,This is in a windtunnel,,,,0.51,1,0,2770,72.4,0.33,D,190,95,220,26,502,2425,11.5,1830,70,0.17,0.73,0.849
468,Al - 2024,,"Annealed 338-349 °C, 2h",SiO2,,164,,,125,,,,20,,,,,,,,Air,42,,No,1978,6,Windtunnel,5,This is in a windtunnel,,,,0.51,1,0,2770,72.4,0.33,D,190,95,220,26,502,2425,11.5,1830,70,0.17,0.73,0.908
469,Al - 2024,,"Annealed 338-349 °C, 2h",SiO2,,164,,,125,,,,20,,,,,,,,Air,64,,No,1978,6,Windtunnel,5,This is in a windtunnel,,,,0.51,1,0,2770,72.4,0.33,D,190,95,220,26,502,2425,11.5,1830,70,0.17,0.73,0.814
470,Al - 2024,,"Annealed 338-349 °C, 2h",SiO2,,164,,,125,,,,20,,,,,,,,Air,103,,No,1978,6,Windtunnel,5,This is in a windtunnel,,,,0.51,1,0,2770,72.4,0.33,D,190,95,220,26,502,2425,11.5,1830,70,0.17,0.73,0.784
471,Al - 2024,,"Annealed 338-349 °C, 2h",SiO2,,164,,,125,,,,20,,,,,,,,Air,125,,No,1978,6,Windtunnel,5,This is in a windtunnel,,,,0.51,1,0,2770,72.4,0.33,D,190,95,220,26,502,2425,11.5,1830,70,0.17,0.73,0.702
472,Al - 2024,,"Annealed 338-349 °C, 2h",SiO2,,164,,,125,,,,20,,,,,,,,Air,138,,No,1978,6,Windtunnel,5,This is in a windtunnel,,,,0.51,1,0,2770,72.4,0.33,D,190,95,220,26,502,2425,11.5,1830,70,0.17,0.73,0.696
473,Al - 2024,,"Annealed 338-349 °C, 2h",SiO2,,164,,,117,,,,60,,,,,,,,Air,18,,No,1978,6,Windtunnel,5,This is in a windtunnel,,,,0.51,1,0,2770,72.4,0.33,D,190,95,220,26,502,2425,11.5,1830,70,0.17,0.73,0.2286
474,Al - 2024,,"Annealed 338-349 °C, 2h",SiO2,,164,,,117,,,,60,,,,,,,,Air,95,,No,1978,6,Windtunnel,5,This is in a windtunnel,,,,0.51,1,0,2770,72.4,0.33,D,190,95,220,26,502,2425,11.5,1830,70,0.17,0.73,0.2309
475,Al - 2024,,"Annealed 338-349 °C, 2h",SiO2,,164,,,117,,,,60,,,,,,,,Air,148,,No,1978,6,Windtunnel,5,This is in a windtunnel,,,,0.51,1,0,2770,72.4,0.33,D,190,95,220,26,502,2425,11.5,1830,70,0.17,0.73,0.2618
476,Al - 2024,,"Annealed 338-349 °C, 2h",SiO2,,164,,,122,,,,90,,,,,,,,Air,-7,,No,1978,6,Windtunnel,5,This is in a windtunnel,,,,0.51,1,0,2770,72.4,0.33,D,190,95,220,26,502,2425,11.5,1830,70,0.17,0.73,0.1811
477,Al - 2024,,"Annealed 338-349 °C, 2h",SiO2,,164,,,122,,,,90,,,,,,,,Air,10,,No,1978,6,Windtunnel,5,This is in a windtunnel,,,,0.51,1,0,2770,72.4,0.33,D,190,95,220,26,502,2425,11.5,1830,70,0.17,0.73,0.181
478,Al - 2024,,"Annealed 338-349 °C, 2h",SiO2,,164,,,122,,,,90,,,,,,,,Air,40,,No,1978,6,Windtunnel,5,This is in a windtunnel,,,,0.51,1,0,2770,72.4,0.33,D,190,95,220,26,502,2425,11.5,1830,70,0.17,0.73,0.1628
479,Al - 2024,,"Annealed 338-349 °C, 2h",SiO2,,164,,,122,,,,90,,,,,,,,Air,67,,No,1978,6,Windtunnel,5,This is in a windtunnel,,,,0.51,1,0,2770,72.4,0.33,D,190,95,220,26,502,2425,11.5,1830,70,0.17,0.73,0.199
480,Al - 2024,,"Annealed 338-349 °C, 2h",SiO2,,164,,,122,,,,90,,,,,,,,Air,93,,No,1978,6,Windtunnel,5,This is in a windtunnel,,,,0.51,1,0,2770,72.4,0.33,D,190,95,220,26,502,2425,11.5,1830,70,0.17,0.73,0.217
481,Al - 2024,,"Annealed 338-349 °C, 2h",SiO2,,164,,,122,,,,90,,,,,,,,Air,123,,No,1978,6,Windtunnel,5,This is in a windtunnel,,,,0.51,1,0,2770,72.4,0.33,D,190,95,220,26,502,2425,11.5,1830,70,0.17,0.73,0.2143
482,Al - 2024,,"Annealed 338-349 °C, 2h",SiO2,,164,,,122,,,,90,,,,,,,,Air,152,,No,1978,6,Windtunnel,5,This is in a windtunnel,,,,0.51,1,0,2770,72.4,0.33,D,190,95,220,26,502,2425,11.5,1830,70,0.17,0.73,0.2194
483,Al - 2024,,"Annealed 338-349 °C, 2h",SiO2,,164,,,122,,,,90,,,,,,,,Air,177,,No,1978,6,Windtunnel,5,This is in a windtunnel,,,,0.51,1,0,2770,72.4,0.33,D,190,95,220,26,502,2425,11.5,1830,70,0.17,0.73,0.2167
484,Al - 2024,,"Annealed 338-349 °C, 2h",SiO2,,164,,,122,,,,90,,,,,,,,Air,226,,No,1978,6,Windtunnel,5,This is in a windtunnel,,,,0.51,1,0,2770,72.4,0.33,D,190,95,220,26,502,2425,11.5,1830,70,0.17,0.73,0.2736
485,Steel - Stainless 17-4 PH,Polished to 1 micron suspension,,Al2O3,Angular,50,,,,20,,,30,,,,,20,,,Air,RT,0.033,Yes,2010,9,Gas Blast,3,No true velocity given. 20 PSI.,,,,4.295,0,1,7800,196,0.272,D,18.3,1170,1310,53,1420,3960,20.5,2054,370,0.22,4,0.2574
486,Steel - Stainless 17-4 PH,Polished to 1 micron suspension,,Al2O3,Angular,50,,,,20,,,90,,,,,20,,,Air,RT,0.0199,Yes,2010,9,Gas Blast,3,No true velocity given. 20 PSI.,,,,4.295,0,1,7800,196,0.272,D,18.3,1170,1310,53,1420,3960,20.5,2054,370,0.22,4,0.15522
487,Al - 6061-T6,Blown with compressed air,,Al2O3,,50,,,104,,,,20,,,6.5,,20,0.76,,Air,RT,0.362962963,No,2012,13,Gas Blast,4,,,,,1.09,1,0,2700,69,0.33,D,167,276,310,42,617,3960,20.5,2054,370,0.22,4,0.98
488,Al - 6061-T6,Blown with compressed air,,Al2O3,,50,,,104,,,,30,,,6.5,,20,0.76,,Air,RT,0.397851852,No,2012,13,Gas Blast,4,,,,,1.09,1,0,2700,69,0.33,D,167,276,310,42,617,3960,20.5,2054,370,0.22,4,1.0742
489,Al - 6061-T6,Blown with compressed air,,Al2O3,,50,,,104,,,,45,,,6.5,,20,0.76,,Air,RT,0.42037037,No,2012,13,Gas Blast,4,,,,,1.09,1,0,2700,69,0.33,D,167,276,310,42,617,3960,20.5,2054,370,0.22,4,1.135
490,Al - 6061-T6,Blown with compressed air,,Al2O3,,50,,,104,,,,60,,,6.5,,20,0.76,,Air,RT,0.246666667,No,2012,13,Gas Blast,4,,,,,1.09,1,0,2700,69,0.33,D,167,276,310,42,617,3960,20.5,2054,370,0.22,4,0.666
491,Al - 6061-T6,Blown with compressed air,,Al2O3,,50,,,104,,,,90,,,6.5,,20,0.76,,Air,RT,0.214333333,No,2012,13,Gas Blast,4,,,,,1.09,1,0,2700,69,0.33,D,167,276,310,42,617,3960,20.5,2054,370,0.22,4,0.5787
492,Steel - Stainless 316L,Blown with compressed air,,Al2O3,,50,,,104,,,,20,,,6.5,,20,0.76,,Air,RT,0.1768375,No,2012,13,Gas Blast,4,,,,,0.87,1,0,8000,196,0.29,D,16.2,170,485,223,1387,3960,20.5,2054,370,0.22,4,1.4147
493,Steel - Stainless 316L,Blown with compressed air,,Al2O3,,50,,,104,,,,30,,,6.5,,20,0.76,,Air,RT,0.1536625,No,2012,13,Gas Blast,4,,,,,0.87,1,0,8000,196,0.29,D,16.2,170,485,223,1387,3960,20.5,2054,370,0.22,4,1.2293
494,Steel - Stainless 316L,Blown with compressed air,,Al2O3,,50,,,104,,,,45,,,6.5,,20,0.76,,Air,RT,0.1484625,No,2012,13,Gas Blast,4,,,,,0.87,1,0,8000,196,0.29,D,16.2,170,485,223,1387,3960,20.5,2054,370,0.22,4,1.1877
495,Steel - Stainless 316L,Blown with compressed air,,Al2O3,,50,,,104,,,,60,,,6.5,,20,0.76,,Air,RT,0.1395,No,2012,13,Gas Blast,4,,,,,0.87,1,0,8000,196,0.29,D,16.2,170,485,223,1387,3960,20.5,2054,370,0.22,4,1.116
496,Steel - Stainless 316L,Blown with compressed air,,Al2O3,,50,,,104,,,,90,,,6.5,,20,0.76,,Air,RT,0.1063875,No,2012,13,Gas Blast,4,,,,,0.87,1,0,8000,196,0.29,D,16.2,170,485,223,1387,3960,20.5,2054,370,0.22,4,0.8511
497,Ni,,,SiC,Angular,175,,,70,,,,90,,,2.5,,,7.4,,,RT,0.029814,Yes,2019,18,Gas Blast,5,,,,,3.207,1,0,8902,207,0.31,D,82.9,59,317,125,1455,3100,25.5,2797,410,0.14,4.6,0.26504646
498,Ni,,,SiC,Angular,175,,,105,,,,20,,,2.5,,,7.4,,,RT,0.241237,Yes,2019,18,Gas Blast,5,,,,,3.207,1,0,8902,207,0.31,D,82.9,59,317,125,1455,3100,25.5,2797,410,0.14,4.6,2.14459693
499,Ni,,,SiC,Angular,175,,,105,,,,30,,,2.5,,,7.4,,,RT,0.216495,Yes,2019,18,Gas Blast,5,,,,,3.207,1,0,8902,207,0.31,D,82.9,59,317,125,1455,3100,25.5,2797,410,0.14,4.6,1.92464055
500,Ni,,,SiC,Angular,175,,,105,,,,45,,,2.5,,,7.4,,,RT,0.191753,Yes,2019,18,Gas Blast,5,,,,,3.207,1,0,8902,207,0.31,D,82.9,59,317,125,1455,3100,25.5,2797,410,0.14,4.6,1.70468417
501,Ni,,,SiC,Angular,175,,,105,,,,60,,,2.5,,,7.4,,,RT,0.142268,Yes,2019,18,Gas Blast,5,,,,,3.207,1,0,8902,207,0.31,D,82.9,59,317,125,1455,3100,25.5,2797,410,0.14,4.6,1.26476252
502,Ni,,,SiC,Angular,175,,,105,,,,75,,,2.5,,,7.4,,,RT,0.11134,Yes,2019,18,Gas Blast,5,,,,,3.207,1,0,8902,207,0.31,D,82.9,59,317,125,1455,3100,25.5,2797,410,0.14,4.6,0.9898126
503,Ni,,,SiC,Angular,175,,,105,,,,90,,,2.5,,,7.4,,,RT,0.080412,Yes,2019,18,Gas Blast,5,,,,,3.207,1,0,8902,207,0.31,D,82.9,59,317,125,1455,3100,25.5,2797,410,0.14,4.6,0.71486268
504,Ni,,,SiC,Angular,175,,,150,,,,20,,,2.5,,,7.4,,,RT,0.515024,Yes,2019,18,Gas Blast,5,,,,,3.207,1,0,8902,207,0.31,D,82.9,59,317,125,1455,3100,25.5,2797,410,0.14,4.6,4.57856336
505,Ni,,,SiC,Angular,175,,,150,,,,30,,,2.5,,,7.4,,,RT,0.489756,Yes,2019,18,Gas Blast,5,,,,,3.207,1,0,8902,207,0.31,D,82.9,59,317,125,1455,3100,25.5,2797,410,0.14,4.6,4.35393084
506,Ni,,,SiC,Angular,175,,,150,,,,45,,,2.5,,,7.4,,,RT,0.402664,Yes,2019,18,Gas Blast,5,,,,,3.207,1,0,8902,207,0.31,D,82.9,59,317,125,1455,3100,25.5,2797,410,0.14,4.6,3.57968296
507,Ni,,,SiC,Angular,175,,,150,,,,60,,,2.5,,,7.4,,,RT,0.327874,Yes,2019,18,Gas Blast,5,,,,,3.207,1,0,8902,207,0.31,D,82.9,59,317,125,1455,3100,25.5,2797,410,0.14,4.6,2.91479986
508,Ni,,,SiC,Angular,175,,,150,,,,75,,,2.5,,,7.4,,,RT,0.234634,Yes,2019,18,Gas Blast,5,,,,,3.207,1,0,8902,207,0.31,D,82.9,59,317,125,1455,3100,25.5,2797,410,0.14,4.6,2.08589626
509,Ni,,,SiC,Angular,175,,,150,,,,90,,,2.5,,,7.4,,,RT,0.184733,Yes,2019,18,Gas Blast,5,,,,,3.207,1,0,8902,207,0.31,D,82.9,59,317,125,1455,3100,25.5,2797,410,0.14,4.6,1.64227637
510,Ni,,,SiC,Angular,175,,,230,,,,20,,,2.5,,,7.4,,,RT,1.371595,Yes,2019,18,Gas Blast,5,,,,,3.207,1,0,8902,207,0.31,D,82.9,59,317,125,1455,3100,25.5,2797,410,0.14,4.6,12.19347955
511,Ni,,,SiC,Angular,175,,,230,,,,30,,,2.5,,,7.4,,,RT,1.29572,Yes,2019,18,Gas Blast,5,,,,,3.207,1,0,8902,207,0.31,D,82.9,59,317,125,1455,3100,25.5,2797,410,0.14,4.6,11.5189508
512,Ni,,,SiC,Angular,175,,,230,,,,45,,,2.5,,,7.4,,,RT,1.07393,Yes,2019,18,Gas Blast,5,,,,,3.207,1,0,8902,207,0.31,D,82.9,59,317,125,1455,3100,25.5,2797,410,0.14,4.6,9.5472377
513,Ni,,,SiC,Angular,175,,,230,,,,60,,,2.5,,,7.4,,,RT,0.863813,Yes,2019,18,Gas Blast,5,,,,,3.207,1,0,8902,207,0.31,D,82.9,59,317,125,1455,3100,25.5,2797,410,0.14,4.6,7.67929757
514,Ni,,,SiC,Angular,175,,,230,,,,75,,,2.5,,,7.4,,,RT,0.636187,Yes,2019,18,Gas Blast,5,,,,,3.207,1,0,8902,207,0.31,D,82.9,59,317,125,1455,3100,25.5,2797,410,0.14,4.6,5.65570243
515,Ni,,,SiC,Angular,175,,,230,,,,90,,,2.5,,,7.4,,,RT,0.496109,Yes,2019,18,Gas Blast,5,,,,,3.207,1,0,8902,207,0.31,D,82.9,59,317,125,1455,3100,25.5,2797,410,0.14,4.6,4.41040901
