Repository: stebrown/MLforSPE

# MLforSPE
Notebook covering work on the use of Machine Learning for the prediction of Solid Particle Erosion

File: Metals_full_database_names_v1.1_no_MDS.csv (part 4 of 5)
,Eroded Material,Sample preparation,Material Treatment,Erodent,Shape,Size (µm),Size range (µm),Size (mesh),Velocity (m/s),V Pressure (PSI),Vair (m/s),V KinE (m/s),Incident angle,Total Erodent mass (g),Erodent flux (g/(cm^2*s)),Particle Flow rate (g/minute),Dust concentration (mg/ft^3),Working Distance (mm),Nozzle Diameter (mm),Nozzle length (mm),Carrier Gas,Temperature (°C),Erosion Rate (mm^3/g),ASTM G76 Mentioned?,Publication Year,Source,Test type,Quality score,Note,Column1,Column2,Unnamed: 34,Target Hardness (GPa),Target Hardness from Vickers,Target Hardness from Rockwell,Target Density (kg/m^3),Target Elastic Modulus (GPa),Target Poisson Ratio,Target Ductile/Brittle,Target Thermal conductivity (W/m*K),Target Yield Strength (MPa),Target Tensile Strength (MPa),Target Fracture toughness (MPa*m^0.5),Target Melting Temp (°C),Erodent Density (kg/m^3),Erodent Hardness (GPa),Erodent Melting Temp (°C),Erodent Young's Modulus (GPa),Erodent Poisson's Ratio,Erodent Fracture toughness (MPa*m^0.5),Erosion Rate (mg/g)
516,Steel - Stainless 304,,,SiC,Angular,175,,,70,,,,90,,,2.5,,,7.4,,,RT,0.042236,Yes,2019,18,Gas Blast,5,,,,,1.265,1,0,8000,193,0.29,D,16.2,290,580,174,1425,3100,25.5,2797,410,0.14,4.6,0.33493148
517,Steel - Stainless 304,,,SiC,Angular,175,,,105,,,,20,,,2.5,,,7.4,,,RT,0.16701,Yes,2019,18,Gas Blast,5,,,,,1.265,1,0,8000,193,0.29,D,16.2,290,580,174,1425,3100,25.5,2797,410,0.14,4.6,1.3243893
518,Steel - Stainless 304,,,SiC,Angular,175,,,105,,,,30,,,2.5,,,7.4,,,RT,0.160825,Yes,2019,18,Gas Blast,5,,,,,1.265,1,0,8000,193,0.29,D,16.2,290,580,174,1425,3100,25.5,2797,410,0.14,4.6,1.27534225
519,Steel - Stainless 304,,,SiC,Angular,175,,,105,,,,45,,,2.5,,,7.4,,,RT,0.148454,Yes,2019,18,Gas Blast,5,,,,,1.265,1,0,8000,193,0.29,D,16.2,290,580,174,1425,3100,25.5,2797,410,0.14,4.6,1.17724022
520,Steel - Stainless 304,,,SiC,Angular,175,,,105,,,,60,,,2.5,,,7.4,,,RT,0.134228,Yes,2019,18,Gas Blast,5,,,,,1.265,1,0,8000,193,0.29,D,16.2,290,580,174,1425,3100,25.5,2797,410,0.14,4.6,1.06442804
521,Steel - Stainless 304,,,SiC,Angular,175,,,105,,,,75,,,2.5,,,7.4,,,RT,0.127517,Yes,2019,18,Gas Blast,5,,,,,1.265,1,0,8000,193,0.29,D,16.2,290,580,174,1425,3100,25.5,2797,410,0.14,4.6,1.01120981
522,Steel - Stainless 304,,,SiC,Angular,175,,,105,,,,90,,,2.5,,,7.4,,,RT,0.117526,Yes,2019,18,Gas Blast,5,,,,,1.265,1,0,8000,193,0.29,D,16.2,290,580,174,1425,3100,25.5,2797,410,0.14,4.6,0.93198118
523,Steel - Stainless 304,,,SiC,Angular,175,,,150,,,,20,,,2.5,,,7.4,,,RT,0.410523,Yes,2019,18,Gas Blast,5,,,,,1.265,1,0,8000,193,0.29,D,16.2,290,580,174,1425,3100,25.5,2797,410,0.14,4.6,3.25544739
524,Steel - Stainless 304,,,SiC,Angular,175,,,150,,,,30,,,2.5,,,7.4,,,RT,0.391396,Yes,2019,18,Gas Blast,5,,,,,1.265,1,0,8000,193,0.29,D,16.2,290,580,174,1425,3100,25.5,2797,410,0.14,4.6,3.10377028
525,Steel - Stainless 304,,,SiC,Angular,175,,,150,,,,45,,,2.5,,,7.4,,,RT,0.365779,Yes,2019,18,Gas Blast,5,,,,,1.265,1,0,8000,193,0.29,D,16.2,290,580,174,1425,3100,25.5,2797,410,0.14,4.6,2.90062747
526,Steel - Stainless 304,,,SiC,Angular,175,,,150,,,,60,,,2.5,,,7.4,,,RT,0.327866,Yes,2019,18,Gas Blast,5,,,,,1.265,1,0,8000,193,0.29,D,16.2,290,580,174,1425,3100,25.5,2797,410,0.14,4.6,2.59997738
527,Steel - Stainless 304,,,SiC,Angular,175,,,150,,,,75,,,2.5,,,7.4,,,RT,0.314544,Yes,2019,18,Gas Blast,5,,,,,1.265,1,0,8000,193,0.29,D,16.2,290,580,174,1425,3100,25.5,2797,410,0.14,4.6,2.49433392
528,Steel - Stainless 304,,,SiC,Angular,175,,,150,,,,90,,,2.5,,,7.4,,,RT,0.276639,Yes,2019,18,Gas Blast,5,,,,,1.265,1,0,8000,193,0.29,D,16.2,290,580,174,1425,3100,25.5,2797,410,0.14,4.6,2.19374727
529,Steel - Stainless 304,,,SiC,Angular,175,,,230,,,,20,,,2.5,,,7.4,,,RT,1.231518,Yes,2019,18,Gas Blast,5,,,,,1.265,1,0,8000,193,0.29,D,16.2,290,580,174,1425,3100,25.5,2797,410,0.14,4.6,9.76593774
530,Steel - Stainless 304,,,SiC,Angular,175,,,230,,,,30,,,2.5,,,7.4,,,RT,1.190661,Yes,2019,18,Gas Blast,5,,,,,1.265,1,0,8000,193,0.29,D,16.2,290,580,174,1425,3100,25.5,2797,410,0.14,4.6,9.44194173
531,Steel - Stainless 304,,,SiC,Angular,175,,,230,,,,45,,,2.5,,,7.4,,,RT,1.120623,Yes,2019,18,Gas Blast,5,,,,,1.265,1,0,8000,193,0.29,D,16.2,290,580,174,1425,3100,25.5,2797,410,0.14,4.6,8.88654039
532,Steel - Stainless 304,,,SiC,Angular,175,,,230,,,,60,,,2.5,,,7.4,,,RT,1.015564,Yes,2019,18,Gas Blast,5,,,,,1.265,1,0,8000,193,0.29,D,16.2,290,580,174,1425,3100,25.5,2797,410,0.14,4.6,8.05342252
533,Steel - Stainless 304,,,SiC,Angular,175,,,230,,,,75,,,2.5,,,7.4,,,RT,0.945525,Yes,2019,18,Gas Blast,5,,,,,1.265,1,0,8000,193,0.29,D,16.2,290,580,174,1425,3100,25.5,2797,410,0.14,4.6,7.49801325
534,Steel - Stainless 304,,,SiC,Angular,175,,,230,,,,90,,,2.5,,,7.4,,,RT,0.85214,Yes,2019,18,Gas Blast,5,,,,,1.265,1,0,8000,193,0.29,D,16.2,290,580,174,1425,3100,25.5,2797,410,0.14,4.6,6.7574702
535,Al - 6061-T6,,,SiC,Angular,175,,,70,,,,90,,,2.5,,,7.4,,,RT,0.062112,Yes,2019,18,Gas Blast,5,,,,,1.09,1,0,2700,69,0.33,D,167,276,310,42,617,3100,25.5,2797,410,0.14,4.6,0.1677024
536,Al - 6061-T6,,,SiC,Angular,175,,,105,,,,20,,,2.5,,,7.4,,,RT,0.414433,Yes,2019,18,Gas Blast,5,,,,,1.09,1,0,2700,69,0.33,D,167,276,310,42,617,3100,25.5,2797,410,0.14,4.6,1.1189691
537,Al - 6061-T6,,,SiC,Angular,175,,,105,,,,30,,,2.5,,,7.4,,,RT,0.389691,Yes,2019,18,Gas Blast,5,,,,,1.09,1,0,2700,69,0.33,D,167,276,310,42,617,3100,25.5,2797,410,0.14,4.6,1.0521657
538,Al - 6061-T6,,,SiC,Angular,175,,,105,,,,45,,,2.5,,,7.4,,,RT,0.315464,Yes,2019,18,Gas Blast,5,,,,,1.09,1,0,2700,69,0.33,D,167,276,310,42,617,3100,25.5,2797,410,0.14,4.6,0.8517528
539,Al - 6061-T6,,,SiC,Angular,175,,,105,,,,60,,,2.5,,,7.4,,,RT,0.241237,Yes,2019,18,Gas Blast,5,,,,,1.09,1,0,2700,69,0.33,D,167,276,310,42,617,3100,25.5,2797,410,0.14,4.6,0.6513399
540,Al - 6061-T6,,,SiC,Angular,175,,,105,,,,75,,,2.5,,,7.4,,,RT,0.204124,Yes,2019,18,Gas Blast,5,,,,,1.09,1,0,2700,69,0.33,D,167,276,310,42,617,3100,25.5,2797,410,0.14,4.6,0.5511348
541,Al - 6061-T6,,,SiC,Angular,175,,,105,,,,90,,,2.5,,,7.4,,,RT,0.16701,Yes,2019,18,Gas Blast,5,,,,,1.09,1,0,2700,69,0.33,D,167,276,310,42,617,3100,25.5,2797,410,0.14,4.6,0.450927
542,Al - 6061-T6,,,SiC,Angular,175,,,150,,,,20,,,2.5,,,7.4,,,RT,0.994539,Yes,2019,18,Gas Blast,5,,,,,1.09,1,0,2700,69,0.33,D,167,276,310,42,617,3100,25.5,2797,410,0.14,4.6,2.6852553
543,Al - 6061-T6,,,SiC,Angular,175,,,150,,,,30,,,2.5,,,7.4,,,RT,0.944675,Yes,2019,18,Gas Blast,5,,,,,1.09,1,0,2700,69,0.33,D,167,276,310,42,617,3100,25.5,2797,410,0.14,4.6,2.5506225
544,Al - 6061-T6,,,SiC,Angular,175,,,150,,,,45,,,2.5,,,7.4,,,RT,0.765369,Yes,2019,18,Gas Blast,5,,,,,1.09,1,0,2700,69,0.33,D,167,276,310,42,617,3100,25.5,2797,410,0.14,4.6,2.0664963
545,Al - 6061-T6,,,SiC,Angular,175,,,150,,,,60,,,2.5,,,7.4,,,RT,0.579916,Yes,2019,18,Gas Blast,5,,,,,1.09,1,0,2700,69,0.33,D,167,276,310,42,617,3100,25.5,2797,410,0.14,4.6,1.5657732
546,Al - 6061-T6,,,SiC,Angular,175,,,150,,,,75,,,2.5,,,7.4,,,RT,0.46824,Yes,2019,18,Gas Blast,5,,,,,1.09,1,0,2700,69,0.33,D,167,276,310,42,617,3100,25.5,2797,410,0.14,4.6,1.264248
547,Al - 6061-T6,,,SiC,Angular,175,,,150,,,,90,,,2.5,,,7.4,,,RT,0.387295,Yes,2019,18,Gas Blast,5,,,,,1.09,1,0,2700,69,0.33,D,167,276,310,42,617,3100,25.5,2797,410,0.14,4.6,1.0456965
548,Al - 6061-T6,,,SiC,Angular,175,,,230,,,,20,,,2.5,,,7.4,,,RT,2.877432,Yes,2019,18,Gas Blast,5,,,,,1.09,1,0,2700,69,0.33,D,167,276,310,42,617,3100,25.5,2797,410,0.14,4.6,7.7690664
549,Al - 6061-T6,,,SiC,Angular,175,,,230,,,,30,,,2.5,,,7.4,,,RT,2.731518,Yes,2019,18,Gas Blast,5,,,,,1.09,1,0,2700,69,0.33,D,167,276,310,42,617,3100,25.5,2797,410,0.14,4.6,7.3750986
550,Al - 6061-T6,,,SiC,Angular,175,,,230,,,,45,,,2.5,,,7.4,,,RT,2.223735,Yes,2019,18,Gas Blast,5,,,,,1.09,1,0,2700,69,0.33,D,167,276,310,42,617,3100,25.5,2797,410,0.14,4.6,6.0040845
551,Al - 6061-T6,,,SiC,Angular,175,,,230,,,,60,,,2.5,,,7.4,,,RT,1.68677,Yes,2019,18,Gas Blast,5,,,,,1.09,1,0,2700,69,0.33,D,167,276,310,42,617,3100,25.5,2797,410,0.14,4.6,4.554279
552,Al - 6061-T6,,,SiC,Angular,175,,,230,,,,75,,,2.5,,,7.4,,,RT,1.359922,Yes,2019,18,Gas Blast,5,,,,,1.09,1,0,2700,69,0.33,D,167,276,310,42,617,3100,25.5,2797,410,0.14,4.6,3.6717894
553,Al - 6061-T6,,,SiC,Angular,175,,,230,,,,90,,,2.5,,,7.4,,,RT,1.132296,Yes,2019,18,Gas Blast,5,,,,,1.09,1,0,2700,69,0.33,D,167,276,310,42,617,3100,25.5,2797,410,0.14,4.6,3.0571992
666,Steel - SAE 1020,,,SiC,Angular,275,250-300,60,76,,,,90,30,,,,,,,Air,RT,,No,1960,23,Gas Blast,5,,,,,1.06,1,0,7870,186,0.29,D,51,233,485,66,1515,3100,25.5,2797,410,0.14,4.6,0.3558
667,Steel - SAE 1020,,,SiC,Angular,275,250-300,60,76,,,,80,,,,,,,,Air,RT,,No,1960,23,Gas Blast,5,,,,,1.06,1,0,7870,186,0.29,D,51,233,485,66,1515,3100,25.5,2797,410,0.14,4.6,0.382
668,Steel - SAE 1020,,,SiC,Angular,275,250-300,60,76,,,,70,,,,,,,,Air,RT,,No,1960,23,Gas Blast,5,,,,,1.06,1,0,7870,186,0.29,D,51,233,485,66,1515,3100,25.5,2797,410,0.14,4.6,0.425
669,Steel - SAE 1020,,,SiC,Angular,275,250-300,60,76,,,,60,,,,,,,,Air,RT,,No,1960,23,Gas Blast,5,,,,,1.06,1,0,7870,186,0.29,D,51,233,485,66,1515,3100,25.5,2797,410,0.14,4.6,0.482
670,Steel - SAE 1020,,,SiC,Angular,275,250-300,60,76,,,,50,,,,,,,,Air,RT,,No,1960,23,Gas Blast,5,,,,,1.06,1,0,7870,186,0.29,D,51,233,485,66,1515,3100,25.5,2797,410,0.14,4.6,0.542
671,Steel - SAE 1020,,,SiC,Angular,275,250-300,60,76,,,,40,,,,,,,,Air,RT,,No,1960,23,Gas Blast,5,,,,,1.06,1,0,7870,186,0.29,D,51,233,485,66,1515,3100,25.5,2797,410,0.14,4.6,0.611
672,Steel - SAE 1020,,,SiC,Angular,275,250-300,60,76,,,,30,,,,,,,,Air,RT,,No,1960,23,Gas Blast,5,,,,,1.06,1,0,7870,186,0.29,D,51,233,485,66,1515,3100,25.5,2797,410,0.14,4.6,0.666
673,Steel - SAE 1020,,,SiC,Angular,275,250-300,60,76,,,,20,20,,,,,,,Air,RT,,No,1960,23,Gas Blast,5,,,,,1.06,1,0,7870,186,0.29,D,51,233,485,66,1515,3100,25.5,2797,410,0.14,4.6,0.715
674,Steel - SAE 1020,,,SiC,Angular,275,250-300,60,76,,,,15,20,,,,,,,Air,RT,,No,1960,23,Gas Blast,5,,,,,1.06,1,0,7870,186,0.29,D,51,233,485,66,1515,3100,25.5,2797,410,0.14,4.6,0.713
675,Steel - SAE 1020,,,SiC,Angular,275,250-300,60,76,,,,12,20,,,,,,,Air,RT,,No,1960,23,Gas Blast,5,,,,,1.06,1,0,7870,186,0.29,D,51,233,485,66,1515,3100,25.5,2797,410,0.14,4.6,0.704
676,Steel - SAE 1020,,,SiC,Angular,355,,46,37,,,,20,20,,,,,,,Air,RT,,No,1960,23,Gas Blast,5,,,,,1.06,1,0,7870,186,0.29,D,51,233,485,66,1515,3100,25.5,2797,410,0.14,4.6,0.167
677,Steel - SAE 1020,,,SiC,Angular,355,,46,45,,,,20,20,,,,,,,Air,RT,,No,1960,23,Gas Blast,5,,,,,1.06,1,0,7870,186,0.29,D,51,233,485,66,1515,3100,25.5,2797,410,0.14,4.6,0.2903
678,Steel - SAE 1020,,,SiC,Angular,355,,46,51,,,,20,20,,,,,,,Air,RT,,No,1960,23,Gas Blast,5,,,,,1.06,1,0,7870,186,0.29,D,51,233,485,66,1515,3100,25.5,2797,410,0.14,4.6,0.2899
679,Steel - SAE 1020,,,SiC,Angular,355,,46,58,,,,20,20,,,,,,,Air,RT,,No,1960,23,Gas Blast,5,,,,,1.06,1,0,7870,186,0.29,D,51,233,485,66,1515,3100,25.5,2797,410,0.14,4.6,0.3962
680,Steel - SAE 1020,,,SiC,Angular,355,,46,65,,,,20,20,,,,,,,Air,RT,,No,1960,23,Gas Blast,5,,,,,1.06,1,0,7870,186,0.29,D,51,233,485,66,1515,3100,25.5,2797,410,0.14,4.6,0.5458
681,Steel - SAE 1020,,,SiC,Angular,355,,46,71,,,,20,20,,,,,,,Air,RT,,No,1960,23,Gas Blast,5,,,,,1.06,1,0,7870,186,0.29,D,51,233,485,66,1515,3100,25.5,2797,410,0.14,4.6,0.631
682,Steel - SAE 1020,,,SiC,Angular,355,,46,76,,,,20,20,,,,,,,Air,RT,,No,1960,23,Gas Blast,5,,,,,1.06,1,0,7870,186,0.29,D,51,233,485,66,1515,3100,25.5,2797,410,0.14,4.6,0.7784
683,Al - 1100-O,,,SiC,Angular,127,,1000,152,,,,12,,,,,,,,Air,RT,,No,1966,24,Gas Blast,5,,,,,0.23,1,0,2710,69,0.33,D,222,34,90,45.5,650,3100,25.5,2797,410,0.14,4.6,1.62232
684,Al - 1100-O,,,SiC,Angular,127,,1000,152,,,,20,,,,,,,,Air,RT,,No,1966,24,Gas Blast,5,,,,,0.23,1,0,2710,69,0.33,D,222,34,90,45.5,650,3100,25.5,2797,410,0.14,4.6,1.65482
685,Al - 1100-O,,,SiC,Angular,127,,1000,152,,,,25,,,,,,,,Air,RT,,No,1966,24,Gas Blast,5,,,,,0.23,1,0,2710,69,0.33,D,222,34,90,45.5,650,3100,25.5,2797,410,0.14,4.6,1.4967
686,Al - 1100-O,,,SiC,Angular,127,,1000,152,,,,30,,,,,,,,Air,RT,,No,1966,24,Gas Blast,5,,,,,0.23,1,0,2710,69,0.33,D,222,34,90,45.5,650,3100,25.5,2797,410,0.14,4.6,1.35615
687,Al - 1100-O,,,SiC,Angular,127,,1000,152,,,,40,,,,,,,,Air,RT,,No,1966,24,Gas Blast,5,,,,,0.23,1,0,2710,69,0.33,D,222,34,90,45.5,650,3100,25.5,2797,410,0.14,4.6,1.08374
688,Al - 1100-O,,,SiC,Angular,127,,1000,152,,,,50,,,,,,,,Air,RT,,No,1966,24,Gas Blast,5,,,,,0.23,1,0,2710,69,0.33,D,222,34,90,45.5,650,3100,25.5,2797,410,0.14,4.6,0.85686
689,Al - 1100-O,,,SiC,Angular,127,,1000,152,,,,60,,,,,,,,Air,RT,,No,1966,24,Gas Blast,5,,,,,0.23,1,0,2710,69,0.33,D,222,34,90,45.5,650,3100,25.5,2797,410,0.14,4.6,0.76829
690,Al - 1100-O,,,SiC,Angular,127,,1000,152,,,,70,,,,,,,,Air,RT,,No,1966,24,Gas Blast,5,,,,,0.23,1,0,2710,69,0.33,D,222,34,90,45.5,650,3100,25.5,2797,410,0.14,4.6,0.62721
691,Al - 1100-O,,,SiC,Angular,127,,1000,152,,,,80,,,,,,,,Air,RT,,No,1966,24,Gas Blast,5,,,,,0.23,1,0,2710,69,0.33,D,222,34,90,45.5,650,3100,25.5,2797,410,0.14,4.6,0.53522
692,Al - 1100-O,,,SiC,Angular,127,,1000,152,,,,85,,,,,,,,Air,RT,,No,1966,24,Gas Blast,5,,,,,0.23,1,0,2710,69,0.33,D,222,34,90,45.5,650,3100,25.5,2797,410,0.14,4.6,0.5067
693,Al - 1100-O,,,SiC,Angular,127,,1000,152,,,,90,,,,,,,,Air,RT,,No,1966,24,Gas Blast,5,,,,,0.23,1,0,2710,69,0.33,D,222,34,90,45.5,650,3100,25.5,2797,410,0.14,4.6,0.48868
694,Al - 1100-O,,,SiC,Angular,9,,100,152,,,,12,,,,,,,,Air,RT,,No,1966,24,Gas Blast,5,,,,,0.23,1,0,2710,69,0.33,D,222,34,90,45.5,650,3100,25.5,2797,410,0.14,4.6,1.54703
695,Al - 1100-O,,,SiC,Angular,9,,100,152,,,,20,,,,,,,,Air,RT,,No,1966,24,Gas Blast,5,,,,,0.23,1,0,2710,69,0.33,D,222,34,90,45.5,650,3100,25.5,2797,410,0.14,4.6,1.51999
696,Al - 1100-O,,,SiC,Angular,9,,100,152,,,,30,,,,,,,,Air,RT,,No,1966,24,Gas Blast,5,,,,,0.23,1,0,2710,69,0.33,D,222,34,90,45.5,650,3100,25.5,2797,410,0.14,4.6,1.38242
697,Al - 1100-O,,,SiC,Angular,9,,100,152,,,,40,,,,,,,,Air,RT,,No,1966,24,Gas Blast,5,,,,,0.23,1,0,2710,69,0.33,D,222,34,90,45.5,650,3100,25.5,2797,410,0.14,4.6,1.11876
698,Al - 1100-O,,,SiC,Angular,9,,100,152,,,,50,,,,,,,,Air,RT,,No,1966,24,Gas Blast,5,,,,,0.23,1,0,2710,69,0.33,D,222,34,90,45.5,650,3100,25.5,2797,410,0.14,4.6,0.94441
699,Al - 1100-O,,,SiC,Angular,9,,100,152,,,,60,,,,,,,,Air,RT,,No,1966,24,Gas Blast,5,,,,,0.23,1,0,2710,69,0.33,D,222,34,90,45.5,650,3100,25.5,2797,410,0.14,4.6,0.74027
700,Al - 1100-O,,,SiC,Angular,9,,100,152,,,,70,,,,,,,,Air,RT,,No,1966,24,Gas Blast,5,,,,,0.23,1,0,2710,69,0.33,D,222,34,90,45.5,650,3100,25.5,2797,410,0.14,4.6,0.60269
701,Al - 1100-O,,,SiC,Angular,9,,100,152,,,,80,,,,,,,,Air,RT,,No,1966,24,Gas Blast,5,,,,,0.23,1,0,2710,69,0.33,D,222,34,90,45.5,650,3100,25.5,2797,410,0.14,4.6,0.55798
702,Al - 1100-O,,,SiC,Angular,9,,100,152,,,,85,,,,,,,,Air,RT,,No,1966,24,Gas Blast,5,,,,,0.23,1,0,2710,69,0.33,D,222,34,90,45.5,650,3100,25.5,2797,410,0.14,4.6,0.54523
703,Al - 1100-O,,,SiC,Angular,9,,100,152,,,,90,,,,,,,,Air,RT,,No,1966,24,Gas Blast,5,,,,,0.23,1,0,2710,69,0.33,D,222,34,90,45.5,650,3100,25.5,2797,410,0.14,4.6,0.57448
704,Steel - H46 - 11% Chromium - Tilly,,,Quartz,Angular,15,,,128,,,,90,,,,,,,,Air,RT,,No,1973,25,Whirling Arm,5,,,,,2.98,1,0,7750,216,0.29,D,24,790,930,75,1510,2650,11.5,1713,70,0.17,0.73,0.2096
705,Steel - H46 - 11% Chromium - Tilly,,,Quartz,Angular,25,,,128,,,,90,,,,,,,,Air,RT,,No,1973,25,Whirling Arm,5,,,,,2.98,1,0,7750,216,0.29,D,24,790,930,75,1510,2650,11.5,1713,70,0.17,0.73,0.419
706,Steel - H46 - 11% Chromium - Tilly,,,Quartz,Angular,40,,,128,,,,90,,,,,,,,Air,RT,,No,1973,25,Whirling Arm,5,,,,,2.98,1,0,7750,216,0.29,D,24,790,930,75,1510,2650,11.5,1713,70,0.17,0.73,0.5076
707,Steel - H46 - 11% Chromium - Tilly,,,Quartz,Angular,50,,,128,,,,90,,,,,,,,Air,RT,,No,1973,25,Whirling Arm,5,,,,,2.98,1,0,7750,216,0.29,D,24,790,930,75,1510,2650,11.5,1713,70,0.17,0.73,1.3214
708,Steel - H46 - 11% Chromium - Tilly,,,Quartz,Angular,70,,,128,,,,90,,,,,,,,Air,RT,,No,1973,25,Whirling Arm,5,,,,,2.98,1,0,7750,216,0.29,D,24,790,930,75,1510,2650,11.5,1713,70,0.17,0.73,1.3445
709,Steel - H46 - 11% Chromium - Tilly,,,Quartz,Angular,83,,,128,,,,90,,,,,,,,Air,RT,,No,1973,25,Whirling Arm,5,,,,,2.98,1,0,7750,216,0.29,D,24,790,930,75,1510,2650,11.5,1713,70,0.17,0.73,1.444
710,Steel - H46 - 11% Chromium - Tilly,,,Quartz,Angular,135,,,128,,,,90,,,,,,,,Air,RT,,No,1973,25,Whirling Arm,5,,,,,2.98,1,0,7750,216,0.29,D,24,790,930,75,1510,2650,11.5,1713,70,0.17,0.73,1.436
711,Steel - H46 - 11% Chromium - Tilly,,,Quartz,Angular,195,,,128,,,,90,,,,,,,,Air,RT,,No,1973,25,Whirling Arm,5,,,,,2.98,1,0,7750,216,0.29,D,24,790,930,75,1510,2650,11.5,1713,70,0.17,0.73,1.4063
712,Steel - H46 - 11% Chromium - Tilly,,,Quartz,Angular,25,,,244,,,,90,,,,,,,,Air,RT,,No,1973,25,Whirling Arm,5,,,,,2.98,1,0,7750,216,0.29,D,24,790,930,75,1510,2650,11.5,1713,70,0.17,0.73,0.9464
713,Steel - H46 - 11% Chromium - Tilly,,,Quartz,Angular,40,,,244,,,,90,,,,,,,,Air,RT,,No,1973,25,Whirling Arm,5,,,,,2.98,1,0,7750,216,0.29,D,24,790,930,75,1510,2650,11.5,1713,70,0.17,0.73,1.5955
714,Steel - H46 - 11% Chromium - Tilly,,,Quartz,Angular,60,,,244,,,,90,,,,,,,,Air,RT,,No,1973,25,Whirling Arm,5,,,,,2.98,1,0,7750,216,0.29,D,24,790,930,75,1510,2650,11.5,1713,70,0.17,0.73,2.8604
715,Steel - H46 - 11% Chromium - Tilly,,,Quartz,Angular,70,,,244,,,,90,,,,,,,,Air,RT,,No,1973,25,Whirling Arm,5,,,,,2.98,1,0,7750,216,0.29,D,24,790,930,75,1510,2650,11.5,1713,70,0.17,0.73,3.7621
716,Steel - H46 - 11% Chromium - Tilly,,,Quartz,Angular,83,,,244,,,,90,,,,,,,,Air,RT,,No,1973,25,Whirling Arm,5,,,,,2.98,1,0,7750,216,0.29,D,24,790,930,75,1510,2650,11.5,1713,70,0.17,0.73,4.9606
717,Steel - H46 - 11% Chromium - Tilly,,,Quartz,Angular,115,,,244,,,,90,,,,,,,,Air,RT,,No,1973,25,Whirling Arm,5,,,,,2.98,1,0,7750,216,0.29,D,24,790,930,75,1510,2650,11.5,1713,70,0.17,0.73,4.2041
718,Steel - H46 - 11% Chromium - Tilly,,,Quartz,Angular,135,,,244,,,,90,,,,,,,,Air,RT,,No,1973,25,Whirling Arm,5,,,,,2.98,1,0,7750,216,0.29,D,24,790,930,75,1510,2650,11.5,1713,70,0.17,0.73,4.5678
719,Steel - H46 - 11% Chromium - Tilly,,,Quartz,Angular,195,,,244,,,,90,,,,,,,,Air,RT,,No,1973,25,Whirling Arm,5,,,,,2.98,1,0,7750,216,0.29,D,24,790,930,75,1510,2650,11.5,1713,70,0.17,0.73,4.5711
720,Steel - H46 - 11% Chromium - Tilly,,,Quartz,Angular,15,,,305,,,,90,,,,,,,,Air,RT,,No,1973,25,Whirling Arm,5,,,,,2.98,1,0,7750,216,0.29,D,24,790,930,75,1510,2650,11.5,1713,70,0.17,0.73,1.0887
721,Steel - H46 - 11% Chromium - Tilly,,,Quartz,Angular,25,,,305,,,,90,,,,,,,,Air,RT,,No,1973,25,Whirling Arm,5,,,,,2.98,1,0,7750,216,0.29,D,24,790,930,75,1510,2650,11.5,1713,70,0.17,0.73,0.6497
722,Steel - H46 - 11% Chromium - Tilly,,,Quartz,Angular,25,,,305,,,,90,,,,,,,,Air,RT,,No,1973,25,Whirling Arm,5,,,,,2.98,1,0,7750,216,0.29,D,24,790,930,75,1510,2650,11.5,1713,70,0.17,0.73,1.1552
723,Steel - H46 - 11% Chromium - Tilly,,,Quartz,Angular,40,,,305,,,,90,,,,,,,,Air,RT,,No,1973,25,Whirling Arm,5,,,,,2.98,1,0,7750,216,0.29,D,24,790,930,75,1510,2650,11.5,1713,70,0.17,0.73,2.1999
724,Steel - H46 - 11% Chromium - Tilly,,,Quartz,Angular,40,,,305,,,,90,,,,,,,,Air,RT,,No,1973,25,Whirling Arm,5,,,,,2.98,1,0,7750,216,0.29,D,24,790,930,75,1510,2650,11.5,1713,70,0.17,0.73,2.6614
725,Steel - H46 - 11% Chromium - Tilly,,,Quartz,Angular,50,,,305,,,,90,,,,,,,,Air,RT,,No,1973,25,Whirling Arm,5,,,,,2.98,1,0,7750,216,0.29,D,24,790,930,75,1510,2650,11.5,1713,70,0.17,0.73,5.2335
726,Steel - H46 - 11% Chromium - Tilly,,,Quartz,Angular,50,,,305,,,,90,,,,,,,,Air,RT,,No,1973,25,Whirling Arm,5,,,,,2.98,1,0,7750,216,0.29,D,24,790,930,75,1510,2650,11.5,1713,70,0.17,0.73,5.4313
727,Steel - H46 - 11% Chromium - Tilly,,,Quartz,Angular,60,,,305,,,,90,,,,,,,,Air,RT,,No,1973,25,Whirling Arm,5,,,,,2.98,1,0,7750,216,0.29,D,24,790,930,75,1510,2650,11.5,1713,70,0.17,0.73,5.4868
728,Steel - H46 - 11% Chromium - Tilly,,,Quartz,Angular,60,,,305,,,,90,,,,,,,,Air,RT,,No,1973,25,Whirling Arm,5,,,,,2.98,1,0,7750,216,0.29,D,24,790,930,75,1510,2650,11.5,1713,70,0.17,0.73,5.8275
729,Steel - H46 - 11% Chromium - Tilly,,,Quartz,Angular,70,,,305,,,,90,,,,,,,,Air,RT,,No,1973,25,Whirling Arm,5,,,,,2.98,1,0,7750,216,0.29,D,24,790,930,75,1510,2650,11.5,1713,70,0.17,0.73,5.4544
730,Steel - H46 - 11% Chromium - Tilly,,,Quartz,Angular,83,,,305,,,,90,,,,,,,,Air,RT,,No,1973,25,Whirling Arm,5,,,,,2.98,1,0,7750,216,0.29,D,24,790,930,75,1510,2650,11.5,1713,70,0.17,0.73,6.2243
731,Steel - H46 - 11% Chromium - Tilly,,,Quartz,Angular,100,,,305,,,,90,,,,,,,,Air,RT,,No,1973,25,Whirling Arm,5,,,,,2.98,1,0,7750,216,0.29,D,24,790,930,75,1510,2650,11.5,1713,70,0.17,0.73,6.6538
732,Steel - H46 - 11% Chromium - Tilly,,,Quartz,Angular,100,,,305,,,,90,,,,,,,,Air,RT,,No,1973,25,Whirling Arm,5,,,,,2.98,1,0,7750,216,0.29,D,24,790,930,75,1510,2650,11.5,1713,70,0.17,0.73,8.1702
733,Steel - H46 - 11% Chromium - Tilly,,,Quartz,Angular,115,,,305,,,,90,,,,,,,,Air,RT,,No,1973,25,Whirling Arm,5,,,,,2.98,1,0,7750,216,0.29,D,24,790,930,75,1510,2650,11.5,1713,70,0.17,0.73,9.1601
734,Steel - H46 - 11% Chromium - Tilly,,,Quartz,Angular,115,,,305,,,,90,,,,,,,,Air,RT,,No,1973,25,Whirling Arm,5,,,,,2.98,1,0,7750,216,0.29,D,24,790,930,75,1510,2650,11.5,1713,70,0.17,0.73,7.9733
735,Steel - H46 - 11% Chromium - Tilly,,,Quartz,Angular,135,,,305,,,,90,,,,,,,,Air,RT,,No,1973,25,Whirling Arm,5,,,,,2.98,1,0,7750,216,0.29,D,24,790,930,75,1510,2650,11.5,1713,70,0.17,0.73,8.5568
736,Steel - H46 - 11% Chromium - Tilly,,,Quartz,Angular,135,,,305,,,,90,,,,,,,,Air,RT,,No,1973,25,Whirling Arm,5,,,,,2.98,1,0,7750,216,0.29,D,24,790,930,75,1510,2650,11.5,1713,70,0.17,0.73,8.0953
737,Steel - H46 - 11% Chromium - Tilly,,,Quartz,Angular,163,,,305,,,,90,,,,,,,,Air,RT,,No,1973,25,Whirling Arm,5,,,,,2.98,1,0,7750,216,0.29,D,24,790,930,75,1510,2650,11.5,1713,70,0.17,0.73,7.8331
738,Steel - H46 - 11% Chromium - Tilly,,,Quartz,Angular,163,,,305,,,,90,,,,,,,,Air,RT,,No,1973,25,Whirling Arm,5,,,,,2.98,1,0,7750,216,0.29,D,24,790,930,75,1510,2650,11.5,1713,70,0.17,0.73,8.2397
739,Steel - H46 - 11% Chromium - Tilly,,,Quartz,Angular,195,,,305,,,,90,,,,,,,,Air,RT,,No,1973,25,Whirling Arm,5,,,,,2.98,1,0,7750,216,0.29,D,24,790,930,75,1510,2650,11.5,1713,70,0.17,0.73,8.1975
740,Steel - H46 - 11% Chromium - Tilly,,,Quartz,Angular,25,,,77,,,,90,,,,,,,,Air,RT,,No,1969,26,Whirling Arm,5,,,,,2.98,1,0,7750,216,0.29,D,24,790,930,75,1510,2650,11.5,1713,70,0.17,0.73,0.1082
741,Steel - H46 - 11% Chromium - Tilly,,,Quartz,Angular,25,,,131,,,,90,,,,,,,,Air,RT,,No,1969,26,Whirling Arm,5,,,,,2.98,1,0,7750,216,0.29,D,24,790,930,75,1510,2650,11.5,1713,70,0.17,0.73,0.403
742,Steel - H46 - 11% Chromium - Tilly,,,Quartz,Angular,25,,,141,,,,90,,,,,,,,Air,RT,,No,1969,26,Whirling Arm,5,,,,,2.98,1,0,7750,216,0.29,D,24,790,930,75,1510,2650,11.5,1713,70,0.17,0.73,0.4761
743,Steel - H46 - 11% Chromium - Tilly,,,Quartz,Angular,25,,,238,,,,90,,,,,,,,Air,RT,,No,1969,26,Whirling Arm,5,,,,,2.98,1,0,7750,216,0.29,D,24,790,930,75,1510,2650,11.5,1713,70,0.17,0.73,0.7132
744,Steel - H46 - 11% Chromium - Tilly,,,Quartz,Angular,25,,,241,,,,90,,,,,,,,Air,RT,,No,1969,26,Whirling Arm,5,,,,,2.98,1,0,7750,216,0.29,D,24,790,930,75,1510,2650,11.5,1713,70,0.17,0.73,0.9155
745,Steel - H46 - 11% Chromium - Tilly,,,Quartz,Angular,25,,,297,,,,90,,,,,,,,Air,RT,,No,1969,26,Whirling Arm,5,,,,,2.98,1,0,7750,216,0.29,D,24,790,930,75,1510,2650,11.5,1713,70,0.17,0.73,1.013
746,Steel - H46 - 11% Chromium - Tilly,,,Quartz,Angular,25,,,307,,,,90,,,,,,,,Air,RT,,No,1969,26,Whirling Arm,5,,,,,2.98,1,0,7750,216,0.29,D,24,790,930,75,1510,2650,11.5,1713,70,0.17,0.73,1.2889
747,Steel - H46 - 11% Chromium - Tilly,,,Quartz,Angular,25,,,351,,,,90,,,,,,,,Air,RT,,No,1969,26,Whirling Arm,5,,,,,2.98,1,0,7750,216,0.29,D,24,790,930,75,1510,2650,11.5,1713,70,0.17,0.73,1.5771
748,Steel - H46 - 11% Chromium - Tilly,,,Quartz,Angular,25,,,549,,,,90,,,,,,,,Air,RT,,No,1969,26,Whirling Arm,5,,,,,2.98,1,0,7750,216,0.29,D,24,790,930,75,1510,2650,11.5,1713,70,0.17,0.73,6.877
749,Steel - H46 - 11% Chromium - Tilly,,,Quartz,Angular,40,,,72,,,,90,,,,,,,,Air,RT,,No,1969,26,Whirling Arm,5,,,,,2.98,1,0,7750,216,0.29,D,24,790,930,75,1510,2650,11.5,1713,70,0.17,0.73,0.3095
750,Steel - H46 - 11% Chromium - Tilly,,,Quartz,Angular,40,,,122,,,,90,,,,,,,,Air,RT,,No,1969,26,Whirling Arm,5,,,,,2.98,1,0,7750,216,0.29,D,24,790,930,75,1510,2650,11.5,1713,70,0.17,0.73,0.4859
751,Steel - H46 - 11% Chromium - Tilly,,,Quartz,Angular,40,,,136,,,,90,,,,,,,,Air,RT,,No,1969,26,Whirling Arm,5,,,,,2.98,1,0,7750,216,0.29,D,24,790,930,75,1510,2650,11.5,1713,70,0.17,0.73,0.7428
752,Steel - H46 - 11% Chromium - Tilly,,,Quartz,Angular,40,,,185,,,,90,,,,,,,,Air,RT,,No,1969,26,Whirling Arm,5,,,,,2.98,1,0,7750,216,0.29,D,24,790,930,75,1510,2650,11.5,1713,70,0.17,0.73,1.5071
753,Steel - H46 - 11% Chromium - Tilly,,,Quartz,Angular,40,,,237,,,,90,,,,,,,,Air,RT,,No,1969,26,Whirling Arm,5,,,,,2.98,1,0,7750,216,0.29,D,24,790,930,75,1510,2650,11.5,1713,70,0.17,0.73,1.4381
754,Steel - H46 - 11% Chromium - Tilly,,,Quartz,Angular,40,,,291,,,,90,,,,,,,,Air,RT,,No,1969,26,Whirling Arm,5,,,,,2.98,1,0,7750,216,0.29,D,24,790,930,75,1510,2650,11.5,1713,70,0.17,0.73,2.5062
755,Steel - H46 - 11% Chromium - Tilly,,,Quartz,Angular,40,,,236,,,,90,,,,,,,,Air,RT,,No,1969,26,Whirling Arm,5,,,,,2.98,1,0,7750,216,0.29,D,24,790,930,75,1510,2650,11.5,1713,70,0.17,0.73,3.3245
756,Steel - H46 - 11% Chromium - Tilly,,,Quartz,Angular,40,,,287,,,,90,,,,,,,,Air,RT,,No,1969,26,Whirling Arm,5,,,,,2.98,1,0,7750,216,0.29,D,24,790,930,75,1510,2650,11.5,1713,70,0.17,0.73,3.4315
757,Steel - H46 - 11% Chromium - Tilly,,,Quartz,Angular,40,,,350,,,,90,,,,,,,,Air,RT,,No,1969,26,Whirling Arm,5,,,,,2.98,1,0,7750,216,0.29,D,24,790,930,75,1510,2650,11.5,1713,70,0.17,0.73,4.5782
758,Steel - H46 - 11% Chromium - Tilly,,,Quartz,Angular,40,,,549,,,,90,,,,,,,,Air,RT,,No,1969,26,Whirling Arm,5,,,,,2.98,1,0,7750,216,0.29,D,24,790,930,75,1510,2650,11.5,1713,70,0.17,0.73,11.8209
759,Steel - H46 - 11% Chromium - Tilly,,,Quartz,Angular,40,,,537,,,,90,,,,,,,,Air,RT,,No,1969,26,Whirling Arm,5,,,,,2.98,1,0,7750,216,0.29,D,24,790,930,75,1510,2650,11.5,1713,70,0.17,0.73,13.616
760,Steel - H46 - 11% Chromium - Tilly,,,Quartz,Angular,60,,,47,,,,90,,,,,,,,Air,RT,,No,1969,26,Whirling Arm,5,,,,,2.98,1,0,7750,216,0.29,D,24,790,930,75,1510,2650,11.5,1713,70,0.17,0.73,0.1625
761,Steel - H46 - 11% Chromium - Tilly,,,Quartz,Angular,60,,,64,,,,90,,,,,,,,Air,RT,,No,1969,26,Whirling Arm,5,,,,,2.98,1,0,7750,216,0.29,D,24,790,930,75,1510,2650,11.5,1713,70,0.17,0.73,0.3532
762,Steel - H46 - 11% Chromium - Tilly,,,Quartz,Angular,60,,,79,,,,90,,,,,,,,Air,RT,,No,1969,26,Whirling Arm,5,,,,,2.98,1,0,7750,216,0.29,D,24,790,930,75,1510,2650,11.5,1713,70,0.17,0.73,0.4385
763,Steel - H46 - 11% Chromium - Tilly,,,Quartz,Angular,60,,,104,,,,90,,,,,,,,Air,RT,,No,1969,26,Whirling Arm,5,,,,,2.98,1,0,7750,216,0.29,D,24,790,930,75,1510,2650,11.5,1713,70,0.17,0.73,0.7369
764,Steel - H46 - 11% Chromium - Tilly,,,Quartz,Angular,60,,,123,,,,90,,,,,,,,Air,RT,,No,1969,26,Whirling Arm,5,,,,,2.98,1,0,7750,216,0.29,D,24,790,930,75,1510,2650,11.5,1713,70,0.17,0.73,1.0072
765,Steel - H46 - 11% Chromium - Tilly,,,Quartz,Angular,60,,,114,,,,90,,,,,,,,Air,RT,,No,1969,26,Whirling Arm,5,,,,,2.98,1,0,7750,216,0.29,D,24,790,930,75,1510,2650,11.5,1713,70,0.17,0.73,1.2711
766,Steel - H46 - 11% Chromium - Tilly,,,Quartz,Angular,60,,,169,,,,90,,,,,,,,Air,RT,,No,1969,26,Whirling Arm,5,,,,,2.98,1,0,7750,216,0.29,D,24,790,930,75,1510,2650,11.5,1713,70,0.17,0.73,1.9202
767,Steel - H46 - 11% Chromium - Tilly,,,Quartz,Angular,60,,,213,,,,90,,,,,,,,Air,RT,,No,1969,26,Whirling Arm,5,,,,,2.98,1,0,7750,216,0.29,D,24,790,930,75,1510,2650,11.5,1713,70,0.17,0.73,2.5326
768,Steel - H46 - 11% Chromium - Tilly,,,Quartz,Angular,60,,,280,,,,90,,,,,,,,Air,RT,,No,1969,26,Whirling Arm,5,,,,,2.98,1,0,7750,216,0.29,D,24,790,930,75,1510,2650,11.5,1713,70,0.17,0.73,3.7894
769,Steel - H46 - 11% Chromium - Tilly,,,Quartz,Angular,60,,,256,,,,90,,,,,,,,Air,RT,,No,1969,26,Whirling Arm,5,,,,,2.98,1,0,7750,216,0.29,D,24,790,930,75,1510,2650,11.5,1713,70,0.17,0.73,4.1939
770,Steel - H46 - 11% Chromium - Tilly,,,Quartz,Angular,60,,,275,,,,90,,,,,,,,Air,RT,,No,1969,26,Whirling Arm,5,,,,,2.98,1,0,7750,216,0.29,D,24,790,930,75,1510,2650,11.5,1713,70,0.17,0.73,5.62
771,Steel - H46 - 11% Chromium - Tilly,,,Quartz,Angular,60,,,334,,,,90,,,,,,,,Air,RT,,No,1969,26,Whirling Arm,5,,,,,2.98,1,0,7750,216,0.29,D,24,790,930,75,1510,2650,11.5,1713,70,0.17,0.73,8.2434
772,Steel - H46 - 11% Chromium - Tilly,,,Quartz,Angular,60,,,549,,,,90,,,,,,,,Air,RT,,No,1969,26,Whirling Arm,5,,,,,2.98,1,0,7750,216,0.29,D,24,790,930,75,1510,2650,11.5,1713,70,0.17,0.73,19.415
773,Steel - H46 - 11% Chromium - Tilly,,,Quartz,Angular,200,,,52,,,,90,,,,,,,,Air,RT,,No,1969,26,Whirling Arm,5,,,,,2.98,1,0,7750,216,0.29,D,24,790,930,75,1510,2650,11.5,1713,70,0.17,0.73,0.2162
774,Steel - H46 - 11% Chromium - Tilly,,,Quartz,Angular,200,,,55,,,,90,,,,,,,,Air,RT,,No,1969,26,Whirling Arm,5,,,,,2.98,1,0,7750,216,0.29,D,24,790,930,75,1510,2650,11.5,1713,70,0.17,0.73,0.1915
775,Steel - H46 - 11% Chromium - Tilly,,,Quartz,Angular,200,,,94,,,,90,,,,,,,,Air,RT,,No,1969,26,Whirling Arm,5,,,,,2.98,1,0,7750,216,0.29,D,24,790,930,75,1510,2650,11.5,1713,70,0.17,0.73,0.8498
776,Steel - H46 - 11% Chromium - Tilly,,,Quartz,Angular,200,,,94,,,,90,,,,,,,,Air,RT,,No,1969,26,Whirling Arm,5,,,,,2.98,1,0,7750,216,0.29,D,24,790,930,75,1510,2650,11.5,1713,70,0.17,0.73,1.094
777,Steel - H46 - 11% Chromium - Tilly,,,Quartz,Angular,200,,,125,,,,90,,,,,,,,Air,RT,,No,1969,26,Whirling Arm,5,,,,,2.98,1,0,7750,216,0.29,D,24,790,930,75,1510,2650,11.5,1713,70,0.17,0.73,1.2667
778,Steel - H46 - 11% Chromium - Tilly,,,Quartz,Angular,200,,,137,,,,90,,,,,,,,Air,RT,,No,1969,26,Whirling Arm,5,,,,,2.98,1,0,7750,216,0.29,D,24,790,930,75,1510,2650,11.5,1713,70,0.17,0.73,1.4665
779,Steel - H46 - 11% Chromium - Tilly,,,Quartz,Angular,200,,,235,,,,90,,,,,,,,Air,RT,,No,1969,26,Whirling Arm,5,,,,,2.98,1,0,7750,216,0.29,D,24,790,930,75,1510,2650,11.5,1713,70,0.17,0.73,4.3231
780,Steel - H46 - 11% Chromium - Tilly,,,Quartz,Angular,200,,,306,,,,90,,,,,,,,Air,RT,,No,1969,26,Whirling Arm,5,,,,,2.98,1,0,7750,216,0.29,D,24,790,930,75,1510,2650,11.5,1713,70,0.17,0.73,8.0069
781,Steel - H46 - 11% Chromium - Tilly,,,Quartz,Angular,200,,,355,,,,90,,,,,,,,Air,RT,,No,1969,26,Whirling Arm,5,,,,,2.98,1,0,7750,216,0.29,D,24,790,930,75,1510,2650,11.5,1713,70,0.17,0.73,10.625
782,Steel - H46 - 11% Chromium - Tilly,,,Quartz,Angular,200,,,549,,,,90,,,,,,,,Air,RT,,No,1969,26,Whirling Arm,5,,,,,2.98,1,0,7750,216,0.29,D,24,790,930,75,1510,2650,11.5,1713,70,0.17,0.73,23.1313
783,Steel - H46 - 11% Chromium - Tilly,,,Quartz,Angular,138,125-150,,61,,,,90,,,,,,,,Air,RT,0.02056,No,1969,26,Whirling Arm,5,,,,,2.98,1,0,7750,216,0.29,D,24,790,930,75,1510,2650,11.5,1713,70,0.17,0.73,0.15934
784,Steel - H46 - 11% Chromium - Tilly,,,Quartz,Angular,138,125-150,,76,,,,90,,,,,,,,Air,RT,0.03792,No,1969,26,Whirling Arm,5,,,,,2.98,1,0,7750,216,0.29,D,24,790,930,75,1510,2650,11.5,1713,70,0.17,0.73,0.29388
785,Steel - H46 - 11% Chromium - Tilly,,,Quartz,Angular,138,125-150,,94,,,,90,,,,,,,,Air,RT,0.09374,No,1969,26,Whirling Arm,5,,,,,2.98,1,0,7750,216,0.29,D,24,790,930,75,1510,2650,11.5,1713,70,0.17,0.73,0.726485
786,Steel - H46 - 11% Chromium - Tilly,,,Quartz,Angular,138,125-150,,115,,,,90,,,,,,,,Air,RT,0.14241,No,1969,26,Whirling Arm,5,,,,,2.98,1,0,7750,216,0.29,D,24,790,930,75,1510,2650,11.5,1713,70,0.17,0.73,1.1036775
787,Steel - H46 - 11% Chromium - Tilly,,,Quartz,Angular,138,125-150,,145,,,,90,,,,,,,,Air,RT,0.19206,No,1969,26,Whirling Arm,5,,,,,2.98,1,0,7750,216,0.29,D,24,790,930,75,1510,2650,11.5,1713,70,0.17,0.73,1.488465
788,Steel - H46 - 11% Chromium - Tilly,,,Quartz,Angular,138,125-150,,190,,,,90,,,,,,,,Air,RT,0.34214,No,1969,26,Whirling Arm,5,,,,,2.98,1,0,7750,216,0.29,D,24,790,930,75,1510,2650,11.5,1713,70,0.17,0.73,2.651585
789,Steel - H46 - 11% Chromium - Tilly,,,Quartz,Angular,138,125-150,,232,,,,90,,,,,,,,Air,RT,0.56557,No,1969,26,Whirling Arm,5,,,,,2.98,1,0,7750,216,0.29,D,24,790,930,75,1510,2650,11.5,1713,70,0.17,0.73,4.3831675
790,Steel - H46 - 11% Chromium - Tilly,,,Quartz,Angular,138,125-150,,276,,,,90,,,,,,,,Air,RT,0.90285,No,1969,26,Whirling Arm,5,,,,,2.98,1,0,7750,216,0.29,D,24,790,930,75,1510,2650,11.5,1713,70,0.17,0.73,6.9970875
791,Steel - H46 - 11% Chromium - Tilly,,,Quartz,Angular,138,125-150,,357,,,,90,,,,,,,,Air,RT,1.55335,No,1969,26,Whirling Arm,5,,,,,2.98,1,0,7750,216,0.29,D,24,790,930,75,1510,2650,11.5,1713,70,0.17,0.73,12.0384625
792,Steel - H46 - 11% Chromium - Tilly,,,Quartz,Angular,138,125-150,,554,,,,90,,,,,,,,Air,RT,3.51495,No,1969,26,Whirling Arm,5,,,,,2.98,1,0,7750,216,0.29,D,24,790,930,75,1510,2650,11.5,1713,70,0.17,0.73,27.2408625
793,Ni Alloy - Tilly,,,Quartz,Angular,138,125-150,,57,,,,90,,,,,,,,Air,RT,0.02015,No,1969,26,Whirling Arm,5,,,,,3.38,1,0,8280,207,,D,12,815,1200,147,1410,2650,11.5,1713,70,0.17,0.73,0.16178435
794,Ni Alloy - Tilly,,,Quartz,Angular,138,125-150,,77,,,,90,,,,,,,,Air,RT,0.03591,No,1969,26,Whirling Arm,5,,,,,3.38,1,0,8280,207,,D,12,815,1200,147,1410,2650,11.5,1713,70,0.17,0.73,0.28832139
795,Ni Alloy - Tilly,,,Quartz,Angular,138,125-150,,95,,,,90,,,,,,,,Air,RT,0.08404,No,1969,26,Whirling Arm,5,,,,,3.38,1,0,8280,207,,D,12,815,1200,147,1410,2650,11.5,1713,70,0.17,0.73,0.67475716
796,Ni Alloy - Tilly,,,Quartz,Angular,138,125-150,,119,,,,90,,,,,,,,Air,RT,0.1215,No,1969,26,Whirling Arm,5,,,,,3.38,1,0,8280,207,,D,12,815,1200,147,1410,2650,11.5,1713,70,0.17,0.73,0.9755235
797,Ni Alloy - Tilly,,,Quartz,Angular,138,125-150,,139,,,,90,,,,,,,,Air,RT,0.1949,No,1969,26,Whirling Arm,5,,,,,3.38,1,0,8280,207,,D,12,815,1200,147,1410,2650,11.5,1713,70,0.17,0.73,1.5648521
798,Ni Alloy - Tilly,,,Quartz,Angular,138,125-150,,188,,,,90,,,,,,,,Air,RT,0.3354,No,1969,26,Whirling Arm,5,,,,,3.38,1,0,8280,207,,D,12,815,1200,147,1410,2650,11.5,1713,70,0.17,0.73,2.6929266
799,Ni Alloy - Tilly,,,Quartz,Angular,138,125-150,,227,,,,90,,,,,,,,Air,RT,0.59138,No,1969,26,Whirling Arm,5,,,,,3.38,1,0,8280,207,,D,12,815,1200,147,1410,2650,11.5,1713,70,0.17,0.73,4.74819002
800,Ni Alloy - Tilly,,,Quartz,Angular,138,125-150,,277,,,,90,,,,,,,,Air,RT,0.75128,No,1969,26,Whirling Arm,5,,,,,3.38,1,0,8280,207,,D,12,815,1200,147,1410,2650,11.5,1713,70,0.17,0.73,6.03202712
801,Ni Alloy - Tilly,,,Quartz,Angular,138,125-150,,357,,,,90,,,,,,,,Air,RT,1.36513,No,1969,26,Whirling Arm,5,,,,,3.38,1,0,8280,207,,D,12,815,1200,147,1410,2650,11.5,1713,70,0.17,0.73,10.96062877
802,Ni Alloy - Tilly,,,Quartz,Angular,138,125-150,,540,,,,90,,,,,,,,Air,RT,3.69358,No,1969,26,Whirling Arm,5,,,,,3.38,1,0,8280,207,,D,12,815,1200,147,1410,2650,11.5,1713,70,0.17,0.73,29.65575382
803,Ti Alloy - Tilly,,,Quartz,Angular,138,125-150,,57,,,,90,,,,,,,,Air,RT,0.03247,No,1969,26,Whirling Arm,5,,,,,,0,0,4840,115,0.31,D,8.3,970,1110,,,2650,11.5,1713,70,0.17,0.73,0.1584536
804,Ti Alloy - Tilly,,,Quartz,Angular,138,125-150,,77,,,,90,,,,,,,,Air,RT,0.05059,No,1969,26,Whirling Arm,5,,,,,,0,0,4840,115,0.31,D,8.3,970,1110,,,2650,11.5,1713,70,0.17,0.73,0.2468792
805,Ti Alloy - Tilly,,,Quartz,Angular,138,125-150,,95,,,,90,,,,,,,,Air,RT,0.1263,No,1969,26,Whirling Arm,5,,,,,,0,0,4840,115,0.31,D,8.3,970,1110,,,2650,11.5,1713,70,0.17,0.73,0.616344
806,Ti Alloy - Tilly,,,Quartz,Angular,138,125-150,,119,,,,90,,,,,,,,Air,RT,0.23996,No,1969,26,Whirling Arm,5,,,,,,0,0,4840,115,0.31,D,8.3,970,1110,,,2650,11.5,1713,70,0.17,0.73,1.1710048
807,Ti Alloy - Tilly,,,Quartz,Angular,138,125-150,,141,,,,90,,,,,,,,Air,RT,0.29586,No,1969,26,Whirling Arm,5,,,,,,0,0,4840,115,0.31,D,8.3,970,1110,,,2650,11.5,1713,70,0.17,0.73,1.4437968
808,Ti Alloy - Tilly,,,Quartz,Angular,138,125-150,,191,,,,90,,,,,,,,Air,RT,0.65918,No,1969,26,Whirling Arm,5,,,,,,0,0,4840,115,0.31,D,8.3,970,1110,,,2650,11.5,1713,70,0.17,0.73,3.2167984
809,Ti Alloy - Tilly,,,Quartz,Angular,138,125-150,,277,,,,90,,,,,,,,Air,RT,1.25944,No,1969,26,Whirling Arm,5,,,,,,0,0,4840,115,0.31,D,8.3,970,1110,,,2650,11.5,1713,70,0.17,0.73,6.1460672
810,Ti Alloy - Tilly,,,Quartz,Angular,138,125-150,,359,,,,90,,,,,,,,Air,RT,2.66959,No,1969,26,Whirling Arm,5,,,,,,0,0,4840,115,0.31,D,8.3,970,1110,,,2650,11.5,1713,70,0.17,0.73,13.0275992
811,Ti Alloy - Tilly,,,Quartz,Angular,138,125-150,,550,,,,90,,,,,,,,Air,RT,6.57284,No,1969,26,Whirling Arm,5,,,,,,0,0,4840,115,0.31,D,8.3,970,1110,,,2650,11.5,1713,70,0.17,0.73,32.0754592
812,Al Alloy - Tilly,,,Quartz,Angular,138,125-150,,57,,,,90,,,,,,,,Air,RT,0.04783,No,1969,26,Whirling Arm,5,,,,,1.39,1,0,2760,74.4,0.33,D,146,372,440,28,594,2650,11.5,1713,70,0.17,0.73,0.1420551
813,Al Alloy - Tilly,,,Quartz,Angular,138,125-150,,76,,,,90,,,,,,,,Air,RT,0.15546,No,1969,26,Whirling Arm,5,,,,,1.39,1,0,2760,74.4,0.33,D,146,372,440,28,594,2650,11.5,1713,70,0.17,0.73,0.4617162
814,Al Alloy - Tilly,,,Quartz,Angular,138,125-150,,97,,,,90,,,,,,,,Air,RT,0.27966,No,1969,26,Whirling Arm,5,,,,,1.39,1,0,2760,74.4,0.33,D,146,372,440,28,594,2650,11.5,1713,70,0.17,0.73,0.8305902
815,Al Alloy - Tilly,,,Quartz,Angular,138,125-150,,118,,,,90,,,,,,,,Air,RT,0.41443,No,1969,26,Whirling Arm,5,,,,,1.39,1,0,2760,74.4,0.33,D,146,372,440,28,594,2650,11.5,1713,70,0.17,0.73,1.2308571
816,Al Alloy - Tilly,,,Quartz,Angular,138,125-150,,140,,,,90,,,,,,,,Air,RT,0.556,No,1969,26,Whirling Arm,5,,,,,1.39,1,0,2760,74.4,0.33,D,146,372,440,28,594,2650,11.5,1713,70,0.17,0.73,1.65132
817,Al Alloy - Tilly,,,Quartz,Angular,138,125-150,,190,,,,90,,,,,,,,Air,RT,1.03079,No,1969,26,Whirling Arm,5,,,,,1.39,1,0,2760,74.4,0.33,D,146,372,440,28,594,2650,11.5,1713,70,0.17,0.73,3.0614463
818,Al Alloy - Tilly,,,Quartz,Angular,138,125-150,,235,,,,90,,,,,,,,Air,RT,2.22834,No,1969,26,Whirling Arm,5,,,,,1.39,1,0,2760,74.4,0.33,D,146,372,440,28,594,2650,11.5,1713,70,0.17,0.73,6.6181698
819,Al Alloy - Tilly,,,Quartz,Angular,138,125-150,,281,,,,90,,,,,,,,Air,RT,3.09536,No,1969,26,Whirling Arm,5,,,,,1.39,1,0,2760,74.4,0.33,D,146,372,440,28,594,2650,11.5,1713,70,0.17,0.73,9.1932192
820,Al Alloy - Tilly,,,Quartz,Angular,138,125-150,,355,,,,90,,,,,,,,Air,RT,4.63348,No,1969,26,Whirling Arm,5,,,,,1.39,1,0,2760,74.4,0.33,D,146,372,440,28,594,2650,11.5,1713,70,0.17,0.73,13.7614356
821,Al Alloy - Tilly,,,Quartz,Angular,138,125-150,,542,,,,90,,,,,,,,Air,RT,14.12466,No,1969,26,Whirling Arm,5,,,,,1.39,1,0,2760,74.4,0.33,D,146,372,440,28,594,2650,11.5,1713,70,0.17,0.73,41.9502402
822,Steel - 18Ni(250) Maraging,Mirror-polished,,SiC,Angular,11.9,,,42,,,,30,80,,20,,6,3,300,Nitrogen,RT,,No,1990,27,Gas Blast,5,,,,,2.94,1,0,8000,186,0.3,D,19.7,1700,1800,120,1440,3100,25.5,2797,410,0.14,4.6,0.088091958
823,Steel - 18Ni(250) Maraging,Mirror-polished,,SiC,Angular,28.1,,,42,,,,30,80,,20,,6,3,300,Nitrogen,RT,,No,1990,27,Gas Blast,5,,,,,2.94,1,0,8000,186,0.3,D,19.7,1700,1800,120,1440,3100,25.5,2797,410,0.14,4.6,0.126607622
824,Steel - 18Ni(250) Maraging,Mirror-polished,,SiC,Angular,34.6,,,42,,,,30,80,,20,,6,3,300,Nitrogen,RT,,No,1990,27,Gas Blast,5,,,,,2.94,1,0,8000,186,0.3,D,19.7,1700,1800,120,1440,3100,25.5,2797,410,0.14,4.6,0.154836214
825,Steel - 18Ni(250) Maraging,Mirror-polished,,SiC,Angular,40.03,,,42,,,,30,80,,20,,6,3,300,Nitrogen,RT,,No,1990,27,Gas Blast,5,,,,,2.94,1,0,8000,186,0.3,D,19.7,1700,1800,120,1440,3100,25.5,2797,410,0.14,4.6,0.173808166
826,Steel - 18Ni(250) Maraging,Mirror-polished,,SiC,Angular,151,,,42,,,,30,80,,20,,6,3,300,Nitrogen,RT,,No,1990,27,Gas Blast,5,,,,,2.94,1,0,8000,186,0.3,D,19.7,1700,1800,120,1440,3100,25.5,2797,410,0.14,4.6,0.181776242
827,Steel - 18Ni(250) Maraging,Mirror-polished,,SiO2,Angular,326,,,42,,,,30,80,,20,,6,3,300,Nitrogen,RT,,No,1990,27,Gas Blast,5,,,,,2.94,1,0,8000,186,0.3,D,19.7,1700,1800,120,1440,2425,11.5,1830,70,0.17,0.73,0.046022526
828,Steel - 18Ni(250) Maraging,Mirror-polished,,SiO2,Angular,406,,,42,,,,30,80,,20,,6,3,300,Nitrogen,RT,,No,1990,27,Gas Blast,5,,,,,2.94,1,0,8000,186,0.3,D,19.7,1700,1800,120,1440,2425,11.5,1830,70,0.17,0.73,0.042035591
829,Steel - 18Ni(250) Maraging,Mirror-polished,,SiO2,Angular,469,,,42,,,,30,80,,20,,6,3,300,Nitrogen,RT,,No,1990,27,Gas Blast,5,,,,,2.94,1,0,8000,186,0.3,D,19.7,1700,1800,120,1440,2425,11.5,1830,70,0.17,0.73,0.035943037
830,Steel - 18Ni(250) Maraging,Mirror-polished,,SiO2,Angular,490,,,42,,,,30,80,,20,,6,3,300,Nitrogen,RT,,No,1990,27,Gas Blast,5,,,,,2.94,1,0,8000,186,0.3,D,19.7,1700,1800,120,1440,2425,11.5,1830,70,0.17,0.73,0.033006568
831,Steel - 18Ni(250) Maraging,Mirror-polished,,Al2O3,Angular,7.73,,,65,,,,30,80,,20,,6,3,300,Nitrogen,RT,,No,1990,27,Gas Blast,5,,,,,2.94,1,0,8000,186,0.3,D,19.7,1700,1800,120,1440,3960,20.5,2054,370,0.22,4,0.08683955
832,Steel - 18Ni(250) Maraging,Mirror-polished,,Al2O3,Angular,7.79,,,65,,,,30,80,,20,,6,3,300,Nitrogen,RT,,No,1990,27,Gas Blast,5,,,,,2.94,1,0,8000,186,0.3,D,19.7,1700,1800,120,1440,3960,20.5,2054,370,0.22,4,0.090915028
833,Steel - 18Ni(250) Maraging,Mirror-polished,,Al2O3,Angular,11.8,,,65,,,,30,80,,20,,6,3,300,Nitrogen,RT,,No,1990,27,Gas Blast,5,,,,,2.94,1,0,8000,186,0.3,D,19.7,1700,1800,120,1440,3960,20.5,2054,370,0.22,4,0.063634045
834,Steel - 18Ni(250) Maraging,Mirror-polished,,Al2O3,Angular,12.4,,,65,,,,30,80,,20,,6,3,300,Nitrogen,RT,,No,1990,27,Gas Blast,5,,,,,2.94,1,0,8000,186,0.3,D,19.7,1700,1800,120,1440,3960,20.5,2054,370,0.22,4,0.170636995
835,Steel - 18Ni(250) Maraging,Mirror-polished,,Al2O3,Angular,33.1,,,65,,,,30,80,,20,,6,3,300,Nitrogen,RT,,No,1990,27,Gas Blast,5,,,,,2.94,1,0,8000,186,0.3,D,19.7,1700,1800,120,1440,3960,20.5,2054,370,0.22,4,0.183397353
